Repository: stefsmeets/lines

# Lines

Lines is a program for plotting powder diffraction patterns, and was initially developed for interactively modifying the background during the course of a Rietveld refinement with XRS-82 (Baerlocher, 1982). The modern way of removing backgrounds is by fitting a Chebyshev polynomial during the course of the Rietveld refinement. In practice, this method is unreliable when doing a Pawley or Le Bail fit, and offers little control over the shape of the background during a Rietveld refinement.

File: zeolite_database/ATS0.cif
data_MAPO-36_Calcined
_cell_length_a         13.1483
_cell_length_b         21.5771
_cell_length_c         5.1639
_cell_angle_alpha     90
_cell_angle_beta      91.84
_cell_angle_gamma     90


# setting 
_symmetry_space_group_name_H-M 'C12/c1'


loop_
_symmetry_equiv_pos_as_xyz
'x,y,z'
'-x,y,-z+1/2'
'-x,-y,-z'
'x,-y,z-1/2'
'x+1/2,y+1/2,z'
'-x+1/2,y+1/2,-z+1/2'
'-x+1/2,-y+1/2,-z'
'x+1/2,-y+1/2,z-1/2'


loop_
_atom_site_label
_atom_site_type_symbol
_atom_site_fract_x
_atom_site_fract_y
_atom_site_fract_z
_atom_site_occupancy
_atom_site_U_iso_or_equiv
T1 Si(T) 0.619 0.041 0.767 1.0 0.0117
T2 Si(T) 0.314 0.174 0.768 1.0 0.0117
T3 Si(T) 0.617 0.243 0.223 1.0 0.0117
O1 O 0.690 0.101 0.773 1.0 0.0157
O2 O 0.500 0.048 0.750 1.0 0.0157
O3 O 0.622 0.212 0.934 1.0 0.0157
O4 O 0.354 0.189 0.069 1.0 0.0157
O5 O 0.500 0.265 0.250 1.0 0.0157
O6 O 0.645 0.001 0.022 1.0 0.0157
O7 O 0.811 0.195 0.748 1.0 0.0157

File: zeolite_database/ATT0.cif
data_Tetramethylammonium_hydroxide_AlPO-12-TAMU
_cell_length_a         10.3325
_cell_length_b         14.6405
_cell_length_c         9.5112
_cell_angle_alpha     90
_cell_angle_beta      90
_cell_angle_gamma     90


# setting 
_symmetry_space_group_name_H-M 'P21212'


loop_
_symmetry_equiv_pos_as_xyz
'x,y,z'
'x+1/2,-y+1/2,-z'
'-x+1/2,y+1/2,-z'
'-x,-y,z'


loop_
_atom_site_label
_atom_site_type_symbol
_atom_site_fract_x
_atom_site_fract_y
_atom_site_fract_z
_atom_site_occupancy
_atom_site_U_iso_or_equiv
AL1 Al 0.354 0.608 0.387 1.0 0.0380
AL2 Al 0.366 0.896 0.383 1.0 0.0380
AL3 Al 0.349 0.249 0.139 1.0 0.0380
P1 P 0.339 0.770 0.157 1.0 0.0608
P2 P 0.354 0.112 0.368 1.0 0.0608
P3 P 0.343 0.415 0.369 1.0 0.0608
O1 O 0.338 0.696 0.272 1.0 0.0545
O2 O 0.311 0.864 0.218 1.0 0.0545
O3 O 0.482 0.758 0.086 1.0 0.0545
O4 O 0.249 0.764 0.018 1.0 0.0545
O5 O 0.318 0.137 0.210 1.0 0.0545
O6 O 0.370 0.012 0.381 1.0 0.0545
O7 O 0.485 0.168 0.412 1.0 0.0545
O8 O 0.244 0.143 0.466 1.0 0.0545
O9 O 0.300 0.506 0.317 1.0 0.0545
O10 O 0.337 0.349 0.242 1.0 0.0545
O11 O 0.482 0.412 0.425 1.0 0.0545
O12 O 0.254 0.381 0.488 1.0 0.0545
C1 C -0.024 0.089 0.196 1.0 0.1659
C2 C -0.131 -0.017 0.004 1.0 0.1659
C3 C -0.018 0.587 0.249 1.0 0.1659
C4 C -0.129 0.482 0.065 1.0 0.1659
N1 N 0.000 0.000 0.100 1.0 0.1659
N2 N 0.000 0.500 0.158 1.0 0.1659
O13 O 0.000 0.000 0.284 1.0 0.1659
O14 O 0.000 0.500 -0.024 1.0 0.1659

File: zeolite_database/ATV0.cif
data_AlPO-25
_cell_length_a         9.4489
_cell_length_b         15.2028
_cell_length_c         8.4084
_cell_angle_alpha     90
_cell_angle_beta      90
_cell_angle_gamma     90


# setting 
# _symmetry_space_group_name_H-M 'Acmm'


loop_
_symmetry_equiv_pos_as_xyz
'x,y,z'
'x,-y+1/2,-z'
'-x,y+1/2,-z'
'-x,-y,z'
'-x,-y,-z'
'-x,y-1/2,z'
'x,-y-1/2,z'
'x,y,-z'
'x,y+1/2,z+1/2'
'x,-y+1,-z+1/2'
'-x,y+1,-z+1/2'
'-x,-y+1/2,z+1/2'
'-x,-y+1/2,-z+1/2'
'-x,y,z+1/2'
'x,-y,z+1/2'
'x,y+1/2,-z+1/2'


loop_
_atom_site_label
_atom_site_type_sumbol
_atom_site_fract_x
_atom_site_fract_y
_atom_site_fract_z
_atom_site_occupancy
_atom_site_U_iso_or_equiv
AL1 Al 0.3535 0.0982 0.1987 0.5 0.0333
AL2 Al 0.1566 0.2500 0.3142 0.5 0.0117
P1 P 0.3535 0.0982 0.1987 0.5 0.0333
P2 P 0.1566 0.2500 0.3142 0.5 0.0117
O1 O 0.3017 0.0000 0.2500 1.0 0.0247
O2 O 0.5000 0.1275 0.2500 1.0 0.0263
O3 O 0.2317 0.1625 0.2497 1.0 0.0320
O4 O 0.3308 0.0971 0.0000 1.0 0.0374
O5 O 0.0000 0.2500 0.2500 1.0 0.0233
O6 O 0.1076 0.2500 0.5000 1.0 0.0730

File: zeolite_database/AVL0.cif
data_AlPO-59
_cell_length_a        13.3756
_cell_length_b        13.3756
_cell_length_c        36.2118
_cell_angle_alpha    90.00
_cell_angle_beta     90.00
_cell_angle_gamma    120.00


# setting 
_symmetry_space_group_name_H-M 'P-3m1'


loop_
_symmetry_equiv_pos_as_xyz
'x,y,z'
'-y,x-y,z'
'-x+y,-x,z'
'x-y,-y,-z'
'-x,-x+y,-z'
'y,x,-z'
'-x,-y,-z'
'y,-x+y,-z'
'x-y,x,-z'
'-x+y,y,z'
'x,x-y,z'
'-y,-x,z'


loop_
_atom_site_label
_atom_site_type_symbol
_atom_site_fract_x
_atom_site_fract_y
_atom_site_fract_z
_atom_site_occupancy
_atom_site_U_iso_or_equiv
Al1 Al 0.2379 1.0027 0.45792 0.706 0.0225
Al2 Al 0.9106 0.5743 0.68438 0.706 0.0225
Al3 Al 0.4291 0.0976 0.60431 0.706 0.0225
Al4 Al 0.7625 0.0 0.25 0.706 0.0225
Zn1 Zn 0.2379 1.0027 0.45792 0.294 0.0225
Zn2 Zn 0.9106 0.5743 0.68438 0.294 0.0225
Zn3 Zn 0.4291 0.0976 0.60431 0.294 0.0225
Zn4 Zn 0.7625 0.0 0.25 0.294 0.0225
P1 P 0.9994 0.7605 1.04042 1.0 0.0244
P2 P 0.3302 0.8912 0.81043 1.0 0.0244
P3 P 0.5733 0.9079 0.90053 1.0 0.0244
P4 P 0.2450 0.0 0.25 1.0 0.0244
O1 O 0.3122 0.9978 0.28344 1.0 0.0409
O2 O 0.3001 0.9766 0.78957 1.0 0.0409
O3 O 0.2872 -0.0036 0.50254 1.0 0.0409
O4 O 0.7005 0.0145 1.07391 1.0 0.0409
O5 O 0.6633 0.0114 0.56906 1.0 0.0409
O6 O 0.7378 0.8831 1.05327 1.0 0.0409
O7 O 0.9275 0.5991 1.14921 1.0 0.0409
O8 O 0.9416 0.6178 0.63850 1.0 0.0409
O9 O 0.2228 0.4585 0.40484 1.0 0.0409
O10 O 0.9060 0.1163 0.54777 1.0 0.0409
O11 O 0.4462 0.5455 0.91200 1.0 0.0409
O12 O 0.2249 0.1028 0.2569 1.0 0.0409
O13 O 0.48316 0.23528 1.19932 1.0 0.0409
O14 O 0.5397 0.4731 0.69389 1.0 0.0409
N1 N 0.2932 0.5122 0.6703 0.3333 0.0410
C1A C 0.3958 0.6258 0.6697 0.46634 0.0410
C1B C 0.3263 0.4261 0.6787 0.46634 0.0410
C1C C 0.2369 0.4863 0.6345 0.46634 0.0410
C1D C 0.2149 0.5091 0.6984 0.41074 0.0410
C1E C 0.2567 0.5992 0.7261 0.46634 0.0410
N2 N 0.2824 0.6258 0.51845 0.3333 0.0410
C2A C 0.3481 0.7317 0.4975 0.46634 0.0410
C2B C 0.2912 0.6524 0.5575 0.41074 0.0410
C2C C 0.1620 0.570 0.5072 0.46634 0.0410
C2D C 0.3287 0.5499 0.5114 0.46634 0.0410
C2E C 0.2461 0.5595 0.58430 0.46634 0.0410
N3 N -0.0277 -0.0489 0.35458 0.3333 0.0410
C3A C -0.0714 -0.1728 0.3535 0.41074 0.0410
C3B C -0.1243 -0.0287 0.3576 0.46634 0.0410
C3C C 0.0362 0.0036 0.3211 0.46634 0.0410
C3D C 0.0478 0.0000 0.3863 0.46634 0.0410
C3E C 0.9073 -0.2292 0.3179 0.46634 0.0410

File: zeolite_database/AWO0.cif
data_AlPO-21
_cell_length_a        10.3307
_cell_length_b        17.5241
_cell_length_c        8.6757
_cell_angle_alpha    90.0
_cell_angle_beta     123.369
_cell_angle_gamma    90.0


# setting 
# _symmetry_space_group_name_H-M 'P121/a1'


loop_
_symmetry_equiv_pos_as_xyz
'x,y,z'
'-x+1/2,y+1/2,-z'
'-x,-y,-z'
'x-1/2,-y-1/2,z'


loop_
_atom_site_label
_atom_site_type_sumbol
_atom_site_fract_x
_atom_site_fract_y
_atom_site_fract_z
_atom_site_occupancy
_atom_site_U_iso_or_equiv
P1 P 0.1335 0.0708 0.9738 1.0 0.0073
P2 P 0.0269 0.2112 0.3235 1.0 0.0089
P3 P 0.4967 0.1646 0.7462 1.0 0.0082
Al1 Al 0.3082 0.1714 0.3192 1.0 0.0096
Al2 Al 0.3372 0.3892 0.9739 1.0 0.0077
Al3 Al 0.2057 0.2037 0.7707 1.0 0.0080
O1 O 0.3375 0.4885 0.0519 1.0 0.0106
O2 O 0.2331 0.0912 0.1807 1.0 0.0147
O3 O 0.421 0.2188 0.258 1.0 0.0142
O4 O 0.0904 0.1947 0.5237 1.0 0.0163
O5 O 0.0484 0.2523 0.7775 1.0 0.0119
O6 O 0.4254 0.1411 0.5439 1.0 0.0185
O7 O 0.4636 0.4153 0.9012 1.0 0.0108
O8 O 0.1819 0.1203 0.8696 1.0 0.0137
O9 O 0.3221 0.2905 0.8647 1.0 0.0137
O10 O 0.3759 0.1525 0.7924 1.0 0.0128
O11 O 0.1316 0.3898 0.8632 1.0 0.0125
O12 O 0.1589 0.2283 0.2955 1.0 0.0168
O13 O 0.4353 0.3575 0.2081 1.0 0.0142
N1 N 0.2155 0.4898 0.2852 0.71 0.0388
C1 C 0.3305 0.4857 0.4786 1.425 0.1608
C2 C 0.0868 0.4358 0.2039 1.295 0.0936
C3 C 0.177 0.4828 0.362 0.22 0.0000
C4 C 0.125 0.4639 0.477 0.412 0.0900
H1 H 0.381 0.286 0.854 1.0 0.0256

File: zeolite_database/AWW0.cif
data_Quinuclidine_AlPO-22
_cell_length_a         13.628
_cell_length_b         13.628
_cell_length_c         15.463
_cell_angle_alpha     90
_cell_angle_beta      90
_cell_angle_gamma     90


# setting 2
_symmetry_space_group_name_H-M 'P4/ncc'


loop_
_symmetry_equiv_pos_as_xyz
'x,y,z'
'-y+1/2,x,z'
'y,-x+1/2,z'
'x+1/2,-y,-z+1/2'
'-x,y+1/2,-z+1/2'
'-x+1/2,-y+1/2,z'
'y+1/2,x+1/2,-z+1/2'
'-y,-x,-z+1/2'
'-x,-y,-z'
'y-1/2,-x,-z'
'-y,x-1/2,-z'
'-x-1/2,y,z-1/2'
'x,-y-1/2,z-1/2'
'x-1/2,y-1/2,-z'
'-y-1/2,-x-1/2,z-1/2'
'y,x,z-1/2'


loop_
_atom_site_label
_atom_site_type_symbol
_atom_site_fract_x
_atom_site_fract_y
_atom_site_fract_z
_atom_site_occupancy
_atom_site_U_iso_or_equiv
AL1 Al 0.1360 0.8640 0.2500 1.0 0.0080
AL2 Al 0.4660 -0.1419 0.4284 1.0 0.0107
P1 P 0.1354 0.8646 0.7500 1.0 0.0093
P2 P 0.6308 0.0185 0.4214 1.0 0.0100
O1 O 0.2565 -0.1166 0.2738 1.0 0.0137
O2 O 0.4998 -0.2584 0.4317 1.0 0.0140
O3 O 0.4258 -0.1044 0.3241 1.0 0.0174
O4 O 0.5794 -0.0795 0.4309 1.0 0.0170
O5 O 0.1060 -0.0629 0.1620 1.0 0.0190
O6 O 0.599 0.0912 0.4905 1.0 0.0340
C1 C 0.250 0.250 0.739 1.0 0.1600
C2 C 0.282 0.163 0.389 0.25 0.1600
C3 C 0.274 0.339 0.389 0.25 0.1600
C5 C 0.227 0.157 0.302 0.25 0.1600
C6 C 0.219 0.341 0.302 0.25 0.1600
C8 C 0.250 0.250 0.249 1.0 0.1600
C9 C 0.250 0.250 0.298 1.0 0.1600
N1 N 0.250 0.250 0.4389 1.0 0.1600
P3 P 0.250 0.750 0.000 0.5 0.0110
O7 O 0.164 0.787 0.936 0.5 0.0090
O8 O 0.276 0.0852 0.4213 0.03 0.0667

File: zeolite_database/BCT0.cif
data_Mg-BCTT
_cell_length_a        8.957
_cell_length_b        8.957
_cell_length_c        5.281
_cell_angle_alpha    90.0
_cell_angle_beta     90.0
_cell_angle_gamma    90.0


# setting 
# _symmetry_space_group_name_H-M 'I4mm'


loop_
_symmetry_equiv_pos_as_xyz
'x,y,z'
'-y,x,z'
'y,-x,z'
'-x,-y,z'
'-x,y,z'
'x,-y,z'
'-y,-x,z'
'y,x,z'
'x+1/2,y+1/2,z+1/2'
'-y+1/2,x+1/2,z+1/2'
'y+1/2,-x+1/2,z+1/2'
'-x+1/2,-y+1/2,z+1/2'
'-x+1/2,y+1/2,z+1/2'
'x+1/2,-y+1/2,z+1/2'
'-y+1/2,-x+1/2,z+1/2'
'y+1/2,x+1/2,z+1/2'


loop_
_atom_site_label
_atom_site_type_sumbol
_atom_site_fract_x
_atom_site_fract_y
_atom_site_fract_z
_atom_site_occupancy
_atom_site_U_iso_or_equiv
Si1 Si 0.1805 0.1805 0.0000 0.715 0.0100
Mg1 Mg 0.1805 0.1805 0.0000 0.285 0.0100
O1 O 0.2144 0.0000 0.0695 1.00 0.0200
O2 O 0.2889 0.2889 0.1914 1.00 0.0200
K1 K 0.0000 0.5000 0.2960 0.64 0.0300
K2 K 0.0000 0.0000 0.4979 1.00 0.0300

File: zeolite_database/BEA0.cif
data_Beta_polymorph_A_SiO2_Framework
_cell_length_a         12.66139
_cell_length_b         12.66139
_cell_length_c         26.40612
_cell_angle_alpha     90
_cell_angle_beta      90
_cell_angle_gamma     90


# setting 
_symmetry_space_group_name_H-M 'P4122'


loop_
_symmetry_equiv_pos_as_xyz
'x,y,z'
'-y,x,z+1/4'
'y,-x,z+3/4'
'x,-y,-z+1/2'
'-x,y,-z'
'-x,-y,z+1/2'
'y,x,-z+3/4'
'-y,-x,-z+1/4'


loop_
_atom_site_label
_atom_site_type_symbol
_atom_site_fract_x
_atom_site_fract_y
_atom_site_fract_z
_atom_site_occupancy
_atom_site_U_iso_or_equiv
SI1 Si 0.33694 0.79277 0.05619 1 0.0000
SI2 Si 0.33711 0.54031 0.05606 1 0.0000
SI3 Si 0.71647 0.79300 0.05872 1 0.0000
SI4 Si 0.71656 0.54076 0.05884 1 0.0000
SI5 Si 0.95425 0.79364 0.05555 1 0.0000
SI6 Si 0.95434 0.54040 0.05556 1 0.0000
SI7 Si 0.14278 0.85722 0.12500 1 0.0000
SI8 Si 0.52836 0.85702 0.12552 1 0.0000
SI9 Si 0.52842 0.47158 0.12500 1 0.0000
O10 O 0.33623 0.66652 0.06515 1 0.0000
O11 O 0.33454 0.81732 -0.00385 1 0.0000
O12 O 0.23433 0.84457 0.08279 1 0.0000
O13 O 0.44268 0.84276 0.08069 1 0.0000
O20 O 0.33456 0.51612 -0.00402 1 0.0000
O21 O 0.23464 0.48822 0.08264 1 0.0000
O22 O 0.44301 0.49038 0.08043 1 0.0000
O30 O 0.71891 0.66690 0.06809 1 0.0000
O31 O 0.83544 0.83902 0.06074 1 0.0000
O32 O 0.64609 0.84874 0.10222 1 0.0000
O40 O 0.83559 0.49490 0.06084 1 0.0000
O41 O 0.64627 0.48518 0.10242 1 0.0000
O50 O 1.00000 0.82149 0.00000 1 0.0000
O51 O 0.95304 0.66702 0.06321 1 0.0000
O52 O 1.02844 0.84708 0.09824 1 0.0000
O60 O 1.00000 0.51256 0.00000 1 0.0000
O61 O 1.02874 0.48708 0.09821 1 0.0000

File: zeolite_database/BEC0.cif
data_FOS-5_Beta_polymorph_C
_cell_length_a        25.990
_cell_length_b        25.990
_cell_length_c        27.271
_cell_angle_alpha    90.0
_cell_angle_beta     90.0
_cell_angle_gamma    90.0


# setting 2
# _symmetry_space_group_name_H-M 'I41/amd'


loop_
_symmetry_equiv_pos_as_xyz
'x,y,z'
'-y+1/4,x+3/4,z+1/4'
'y+1/4,-x+1/4,z+3/4'
'x,-y,-z'
'-x,y+1/2,-z'
'-x,-y+1/2,z'
'y+1/4,x+3/4,-z+1/4'
'-y+1/4,-x+1/4,-z+3/4'
'-x,-y,-z'
'y-1/4,-x-3/4,-z-1/4'
'-y-1/4,x-1/4,-z-3/4'
'-x,y,z'
'x,-y-1/2,z'
'x,y-1/2,-z'
'-y-1/4,-x-3/4,z-1/4'
'y-1/4,x-1/4,z-3/4'
'x+1/2,y+1/2,z+1/2'
'-y+3/4,x+5/4,z+3/4'
'y+3/4,-x+3/4,z+5/4'
'x+1/2,-y+1/2,-z+1/2'
'-x+1/2,y+1,-z+1/2'
'-x+1/2,-y+1,z+1/2'
'y+3/4,x+5/4,-z+3/4'
'-y+3/4,-x+3/4,-z+5/4'
'-x+1/2,-y+1/2,-z+1/2'
'y+1/4,-x-1/4,-z+1/4'
'-y+1/4,x+1/4,-z-1/4'
'-x+1/2,y+1/2,z+1/2'
'x+1/2,-y,z+1/2'
'x+1/2,y,-z+1/2'
'-y+1/4,-x-1/4,z+1/4'
'y+1/4,x+1/4,z-1/4'


loop_
_atom_site_label
_atom_site_type_sumbol
_atom_site_fract_x
_atom_site_fract_y
_atom_site_fract_z
_atom_site_occupancy
_atom_site_U_iso_or_equiv
Ge1 Ge 0.06080 0.56726 0.05003 1.0 0.0248
Ge2 Ge 0.18313 0.31110 0.20106 1.0 0.0238
Ge3 Ge 0.06127 0.44742 0.06418 1.0 0.0260
Ge4 Ge 0.16210 0.41210 0.37500 1.0 0.0242
Ge5 Ge 0.19686 0.31144 0.31554 1.0 0.0232
Ge6 Ge 0.15531 0.40669 0.13668 1.0 0.0262
Ge7 Ge 0.24081 0.44472 0.05716 1.0 0.0277
Ge8 Ge 0.23811 0.56364 0.05594 1.0 0.0258
Ge9 Ge 0.14778 0.60222 0.12500 1.0 0.0286
O1 O 0.14210 0.34760 0.16490 1.0 0.0350
O2 O 0.16270 0.31660 0.26330 1.0 0.0350
O3 O 0.09690 0.61140 0.08470 1.0 0.0310
O4 O 0.06590 0.58900 -0.00980 1.0 0.0420
O5 O 0.19400 0.25000 0.34080 1.0 0.0360
O6 O 0.21760 0.41700 0.00220 1.0 0.0320
O7 O 0.08870 0.50680 0.06120 1.0 0.0450
O8 O 0.17240 0.25000 0.17770 1.0 0.0390
O9 O 0.00000 0.44600 0.09020 1.0 0.0420
O10 O 0.16620 0.44850 0.18530 1.0 0.0331
O11 O 0.20300 0.60860 0.09140 1.0 0.0331
O12 O 0.09620 0.41360 0.10910 1.0 0.0390
O13 O 0.24260 0.33790 0.19140 1.0 0.0439
O14 O 0.20720 0.40180 0.09830 1.0 0.0360
O15 O 0.00000 0.57460 0.07410 1.0 0.0439
O16 O 0.17980 0.44460 0.32170 1.0 0.0380
O17 O 0.16840 0.34710 0.36250 1.0 0.0339
O18 O 0.21620 0.50380 0.07760 1.0 0.0339
N1 N 0.24780 0.25000 0.00390 1.0 0.0840
C1 C 0.23600 0.29700 0.03400 1.0 0.0170
C2 C 0.26900 0.25000 -0.04700 1.0 0.0260
N2 N 0.14760 0.25000 0.00900 1.0 0.1050
C3 C 0.17600 0.25000 -0.03700 1.0 0.5104
C4 C 0.16200 0.30200 0.02800 1.0 0.2102
N3 N 0.35190 0.25000 0.00200 1.0 0.1240
C5 C 0.34000 0.30300 0.02400 1.0 0.2900
C6 C 0.36100 0.25000 -0.05000 1.0 0.1900
OW1 O2-(H2O) 0.00000 0.50000 0.00000 1.0 0.0320
OW2 O2-(H2O) 0.25000 0.25000 0.25000 1.0 0.0331
OW3 O2-(H2O) 0.27690 0.50000 0.00000 1.0 0.0629
OW4 O2-(H2O) 0.00000 0.25000 -0.12500 1.0 0.2495

File: zeolite_database/BEC1.cif
data_ITQ-17_Beta_polymorph_C
_cell_length_a        12.823
_cell_length_b        12.823
_cell_length_c        13.345
_cell_angle_alpha    90.0
_cell_angle_beta     90.0
_cell_angle_gamma    90.0


# setting 
_symmetry_space_group_name_H-M 'P42/mmc'


loop_
_symmetry_equiv_pos_as_xyz
'x,y,z'
'-y,x,z+1/2'
'y,-x,z+1/2'
'x,-y,-z'
'-x,y,-z'
'-x,-y,z'
'y,x,-z+1/2'
'-y,-x,-z+1/2'
'-x,-y,-z'
'y,-x,-z-1/2'
'-y,x,-z-1/2'
'-x,y,z'
'x,-y,z'
'x,y,-z'
'-y,-x,z-1/2'
'y,x,z-1/2'


loop_
_atom_site_label
_atom_site_type_symbol
_atom_site_fract_x
_atom_site_fract_y
_atom_site_fract_z
_atom_site_occupancy
_atom_site_U_iso_or_equiv
Si1 Si 0.3777 0.1259 0.1143 0.54 0.0304
Ge1 Ge 0.3777 0.1259 0.1143 0.46 0.0304
Si2 Si 0.1915 0.1915 0.2500 0.72 0.0304
Ge2 Ge 0.1915 0.1915 0.2500 0.28 0.0304
Si3 Si 0.0000 0.1229 0.1160 0.77 0.0304
Ge3 Ge 0.0000 0.1229 0.1160 0.23 0.0304
O1 O 0.0000 0.0000 0.1303 1.0 0.0304
O2 O 0.0994 0.1764 0.1705 1.0 0.0304
O3 O 0.3486 0.0000 0.1278 1.0 0.0304
O4 O 0.5000 0.1481 0.1555 1.0 0.0304
O5 O 0.3010 0.1772 0.1954 1.0 0.0304
O6 O 0.3543 0.1583 0.0000 1.0 0.0304
O7 O 0.0000 0.1635 0.0000 1.0 0.0304

File: zeolite_database/BIK0.cif
data_Bikitaite
_cell_length_a         8.6071
_cell_length_b         4.9540
_cell_length_c         7.5972
_cell_angle_alpha     89.900
_cell_angle_beta      114.437
_cell_angle_gamma     89.988


# setting 
_symmetry_space_group_name_H-M 'P1'


loop_
_symmetry_equiv_pos_as_xyz
'x,y,z'


loop_
_atom_site_label
_atom_site_type_symbol
_atom_site_fract_x
_atom_site_fract_y
_atom_site_fract_z
_atom_site_occupancy
_atom_site_U_iso_or_equiv
LI1 Li 0.3095 0.3657 0.1469 0.91 0.0136
LI2 Li 0.6995 0.8665 0.8722 0.947 0.0172
SI11 Si 0.1057 0.8645 0.0975 0.957 0.0053
SI12 Si 0.1038 0.8006 0.5049 0.981 0.0065
SI22 Si 0.8920 0.2984 0.4877 0.981 0.0067
SI23 Si 0.6187 0.3748 0.0630 0.975 0.0052
AL13 Al 0.3803 0.8749 0.9374 1.061 0.0073
AL21 Al 0.8985 0.3639 0.9065 1.066 0.0073
O11 O 0.2641 0.7404 0.0569 1.0 0.0108
O12 O 0.0830 0.1853 0.0413 1.0 0.0123
O13 O 0.1584 0.8281 0.3279 1.0 0.0189
O14 O 0.0557 0.4868 0.5173 1.0 0.0190
O15 O 0.2612 0.8920 0.6947 1.0 0.0170
O16 O 0.4496 0.1940 0.0282 1.0 0.0111
O21 O 0.7311 0.2433 0.9552 1.0 0.0108
O22 O 0.9283 0.7021 0.9708 1.0 0.0124
O23 O 0.8414 0.3281 0.6655 1.0 0.0193
O24 O 0.9378 0.9872 0.4657 1.0 0.0184
O25 O 0.7318 0.3929 0.2966 1.0 0.0163
O26 O 0.5593 0.6797 0.9807 1.0 0.0108
H11 H 0.3230 0.2849 0.4786 1.0 0.0755
H12 H 0.4870 0.1784 0.4863 1.0 0.0660
H21 H 0.6853 0.7872 0.5420 1.0 0.0804
H22 H 0.5214 0.6763 0.5343 1.0 0.0669
O17 O 0.4083 0.3224 0.4347 1.0 0.0298
O27 O 0.5991 0.8225 0.5871 1.0 0.0298

File: zeolite_database/BOF0.cif
data_UCSB-15GaGe
_cell_length_a        7.7308
_cell_length_b        13.375
_cell_length_c        14.6126
_cell_angle_alpha    90.0
_cell_angle_beta     90.0
_cell_angle_gamma    90.0


# setting 
# _symmetry_space_group_name_H-M 'Pnma'


loop_
_symmetry_equiv_pos_as_xyz
'x,y,z'
'x+1/2,-y+1/2,-z+1/2'
'-x,y+1/2,-z'
'-x+1/2,-y,z+1/2'
'-x,-y,-z'
'-x-1/2,y-1/2,z-1/2'
'x,-y-1/2,z'
'x-1/2,y,-z-1/2'


loop_
_atom_site_label
_atom_site_type_sumbol
_atom_site_fract_x
_atom_site_fract_y
_atom_site_fract_z
_atom_site_occupancy
_atom_site_U_iso_or_equiv
Ge1 Ge 0.0619 0.6295 0.6768 1 0.0130
Ge2 Ge 0.6694 0.5624 0.6214 1 0.0139
Ge3 Ge 0.3276 0.6264 0.5109 0.5 0.0120
Ga1 Ga 0.3276 0.6264 0.5109 0.5 0.0120
O1 O 0.5511 0.6219 0.5346 1 0.0210
O2 O 0.0571 0.5551 0.7753 1 0.0239
O3 O -0.142 0.6335 0.6272 1 0.0280
O4 O 0.205 0.5744 0.6008 1 0.0250
O5 O 0.2849 0.5621 0.4078 1 0.0231
O6 O 0.1303 0.75 0.7056 1 0.0210
O7 O 0.2599 0.75 0.4856 1 0.0210
C1 C 0.3745 0.6574 0.1171 1 0.0360
C2 C 0.2268 0.6588 0.1867 1 0.0360
N1 N 0.4809 0.75 0.1363 0.5 0.0290
N2 N 0.1179 0.75 0.1764 0.5 0.0390
N3 N 0.3444 0.75 0.0515 0.5 0.0300
N4 N 0.2542 0.75 0.244 0.5 0.0660

File: zeolite_database/BOG0.cif
data_Boggsite
_cell_length_a         20.236
_cell_length_b         23.798
_cell_length_c         12.798
_cell_angle_alpha     90
_cell_angle_beta      90
_cell_angle_gamma     90


# setting 
_symmetry_space_group_name_H-M 'Imma'


loop_
_symmetry_equiv_pos_as_xyz
'x,y,z'
'x,-y,-z'
'-x,y+1/2,-z'
'-x,-y+1/2,z'
'-x,-y,-z'
'-x,y,z'
'x,-y-1/2,z'
'x,y-1/2,-z'
'x+1/2,y+1/2,z+1/2'
'x+1/2,-y+1/2,-z+1/2'
'-x+1/2,y+1,-z+1/2'
'-x+1/2,-y+1,z+1/2'
'-x+1/2,-y+1/2,-z+1/2'
'-x+1/2,y+1/2,z+1/2'
'x+1/2,-y,z+1/2'
'x+1/2,y,-z+1/2'


loop_
_atom_site_label
_atom_site_type_symbol
_atom_site_fract_x
_atom_site_fract_y
_atom_site_fract_z
_atom_site_occupancy
_atom_site_U_iso_or_equiv
SI1 Si 0.18881 0.18550 0.67190 0.81 0.0175
SI2 Si 0.19006 0.02407 0.32970 0.81 0.0195
SI3 Si 0.07689 0.18517 0.83570 0.81 0.0163
SI4 Si 0.07768 0.022100 0.164300 0.81 0.0179
SI5 Si 0.22108 0.083000 0.537800 0.81 0.0171
SI6 Si 0.12270 0.083710 0.965600 0.81 0.0171
AL1 Al 0.18881 0.18550 0.67190 0.19 0.0175
AL2 Al 0.19006 0.02407 0.32970 0.19 0.0195
AL3 Al 0.07689 0.18517 0.83570 0.19 0.0163
AL4 Al 0.07768 0.02210 0.16430 0.19 0.0179
AL5 Al 0.22108 0.08300 0.53780 0.19 0.0171
AL6 Al 0.12270 0.08371 0.96560 0.19 0.0171
O1 O 0.18820 0.250000 0.629100 1.0 0.0300
O2 O 0.11940 0.170700 0.732200 1.0 0.0338
O3 O 0.195000 0.145600 0.567900 1.0 0.0350
O4 O 0.190000 0.070200 0.423600 1.0 0.0361
O5 O 0.119400 0.031900 0.272200 1.0 0.0361
O6 O 0.089300 0.250000 0.873100 1.0 0.0281
O7 O 0.000000 0.173800 0.804300 1.0 0.0312
O8 O 0.000000 0.026300 0.196800 1.0 0.0399
O9 O 0.194400 0.037900 0.620400 1.0 0.0540
O10 O 0.097800 0.146400 0.932700 1.0 0.0391
O11 O 0.095900 0.072500 0.081300 1.0 0.0441
O12 O 0.200700 0.080000 0.968200 1.0 0.0711
O13 O 0.094900 0.039500 0.884700 1.0 0.0460
O14 O 0.250000 0.175500 0.750000 1.0 0.0399
O15 O 0.250000 -0.037500 0.750000 1.0 0.0429
H2O1 O2-(H2O) 0.000000 0.173500 0.136000 1.85 0.6999
H2O2 O2-(H2O) 0.193600 0.170100 0.203000 1.35 0.4799
H2O3 O2-(H2O) 0.193000 0.250000 0.057000 0.92 0.2500
H2O4 O2-(H2O) 0.107400 0.175400 0.372000 1.16 0.4301
H2O5 O2-(H2O) 0.000000 0.175000 0.570000 3.2 1.4400
H2O6 O2-(H2O) 0.000000 0.028400 0.429000 0.91 0.3302
H2O7 O2-(H2O) 0.056200 0.114700 0.410000 0.63 0.2500
H2O8 O2-(H2O) 0.043100 0.081200 0.626000 0.77 0.2701
H2O9 O2-(H2O) 0.149000 0.250000 0.237000 0.5 0.1801
H2O10 O2-(H2O) 0.106000 0.250000 0.086000 0.61 0.1900
H2O11 O2-(H2O) 0.206000 0.250000 0.401000 1.32 0.4400

File: zeolite_database/BOZ0.cif
data_Beryllium-10
_cell_length_a        13.957
_cell_length_b        14.194
_cell_length_c        34.923
_cell_angle_alpha    90.00
_cell_angle_beta     89.970
_cell_angle_gamma    90.00


# setting 
# _symmetry_space_group_name_H-M 'P121/m1'


loop_
_symmetry_equiv_pos_as_xyz
'x,y,z'
'-x,y+1/2,-z'
'-x,-y,-z'
'x,-y-1/2,z'


loop_
_atom_site_label
_atom_site_type_sumbol
_atom_site_fract_x
_atom_site_fract_y
_atom_site_fract_z
_atom_site_occupancy
_atom_site_U_iso_or_equiv
Be1 Be 0.62377 0.75000 0.41709 0.5460 0.0285
BeN1 Be 0.4896 0.41520 0.24239 1.0000 0.0108
BeN2 Be -0.0094 0.41500 0.25746 1.0000 0.0144
BeN3 Be 0.7843 0.25000 -0.00828 1.0000 0.0134
BeN4 Be 0.7144 0.75000 0.49179 1.0000 0.0100
Be2 Be 0.61772 0.35478 0.30594 0.5870 0.0287
Be3 Be 0.33971 0.35111 0.18873 0.5810 0.0305
Be4 Be -0.16022 0.35111 0.31131 0.5840 0.0301
Be5 Be 0.33607 0.75000 0.07758 0.5600 0.0325
Be6 Be 0.11800 0.35512 0.19402 0.5740 0.0299
Be7 Be 0.87579 0.25000 -0.08295 0.6020 0.0286
Be8 Be -0.16367 0.75000 0.42248 0.6230 0.0306
Be9 Be -0.02704 0.49683 0.18010 0.5590 0.0305
Be10 Be 0.47271 0.49688 0.31977 0.5460 0.0317
Be11 Be 0.49290 0.48188 0.16212 0.5200 0.0318
Be12 Be -0.00743 0.48213 0.33789 0.5210 0.0312
Be13 Be 0.75111 0.35245 0.06336 0.5950 0.0286
Be14 Be 0.25087 0.35292 0.43665 0.5880 0.0298
Be15 Be 0.62821 0.49126 0.10080 0.7540 0.0295
Be16 Be -0.02963 0.64709 0.12364 0.7723 0.0279
Be17 Be 0.33236 0.49174 0.38092 0.7500 0.0344
Be18 Be -0.16777 0.49179 0.11900 0.7670 0.0374
Be19 Be -0.00601 0.64452 0.38818 0.7580 0.0370
Be20 Be 0.47026 0.64657 0.37645 0.8066 0.0267
Be21 Be 0.12789 0.49163 0.39921 0.7730 0.0313
Be22 Be 0.49430 0.64491 0.11178 0.8032 0.0343
O1 O 0.3159 0.75000 0.03188 1.0000 0.1191
O2 O 0.2346 0.72320 0.09929 0.5000 0.0351
O3 O 0.3962 0.65680 0.08823 1.0000 0.0951
O4 O 0.5430 0.75000 0.11848 1.0000 0.0410
O5 O 0.4842 0.59480 0.15301 1.0000 0.0597
O6 O 0.5679 0.58210 0.08417 1.0000 0.0514
O8 O 0.6581 0.42630 0.06282 1.0000 0.0521
O9 O 0.7934 0.34180 0.01955 1.0000 0.0664
O10 O 0.8359 0.39760 0.09088 1.0000 0.0724
O11 O 0.7194 0.25000 0.07904 1.0000 0.0458
O12 O 0.5593 0.42980 0.12940 1.0000 0.0666
O13 O 0.3835 0.43340 0.15960 1.0000 0.0505
O14 O 0.3398 0.25000 0.16782 1.0000 0.0369
O15 O 0.4005 0.34980 0.22923 1.0000 0.0409
O16 O 0.5368 0.46750 0.20498 1.0000 0.0565
O17 O 0.5704 0.34970 0.26217 1.0000 0.0410
O18 O 0.5630 0.43230 0.33269 1.0000 0.0567
O19 O 0.6119 0.25000 0.32711 1.0000 0.0419
O21 O 0.2299 0.38870 0.19919 1.0000 0.0674
O22 O 0.1105 0.25000 0.17291 1.0000 0.0365
O23 O 0.0655 0.43260 0.16743 1.0000 0.0557
O24 O -0.0093 0.60740 0.16648 1.0000 0.0500
O25 O -0.0809 0.75000 0.12586 1.0000 0.0374
O26 O -0.0973 0.57040 0.10003 1.0000 0.0594
O27 O -0.1265 0.45840 0.16049 1.0000 0.0813
O28 O 0.0694 0.34950 0.23774 1.0000 0.0445
O29 O -0.0988 0.34940 0.27105 1.0000 0.0410
O30 O 0.0365 0.46780 0.29472 1.0000 0.0600
O31 O 0.4592 0.49740 0.27221 1.0000 0.0546
O32 O 0.3714 0.46170 0.33876 1.0000 0.0790
O33 O 0.4023 0.57150 0.39975 1.0000 0.0591
O34 O 0.4903 0.60570 0.33368 1.0000 0.0477
O35 O 0.5683 0.65500 0.40167 1.0000 0.0735
O36 O 0.4194 0.75000 0.37391 1.0000 0.0346
O37 O 0.6264 0.75000 0.46337 1.0000 0.0553
O38 O 0.7327 0.72820 0.40025 0.5000 0.0550
O41 O 0.3366 0.39670 0.40898 1.0000 0.0666
O42 O 0.2229 0.52860 0.37786 1.0000 0.0823
O43 O 0.1574 0.42490 0.43608 1.0000 0.0448
O44 O 0.0674 0.58220 0.41568 1.0000 0.0502
O45 O 0.0586 0.43100 0.37049 1.0000 0.0676
O46 O -0.0158 0.59620 0.34722 1.0000 0.0543
O47 O -0.1170 0.43460 0.34003 1.0000 0.0517
O48 O -0.1595 0.25000 0.33212 1.0000 0.0382
O49 O 0.7302 0.38960 0.30128 1.0000 0.0724
O50 O -0.0418 0.49720 0.22809 1.0000 0.0526
O51 O 0.2189 0.25000 0.42083 1.0000 0.0453
O52 O 0.2923 0.34220 0.48036 1.0000 0.0621
O53 O -0.2758 0.52900 0.12220 1.0000 0.0825
O54 O 0.9307 0.34420 -0.09904 1.0000 0.0797
O55 O 0.8734 0.25000 -0.03673 1.0000 0.0610
O56 O 0.0438 0.75000 0.38169 1.0000 0.0423
O57 O -0.1047 0.65550 0.41117 1.0000 0.0993
O58 O -0.1851 0.73500 0.46740 0.5000 0.1160
As1 As 0.62377 0.75000 0.41709 0.4540 0.0285
As2 As 0.61772 0.35478 0.30594 0.4130 0.0287
As3 As 0.33971 0.35111 0.18873 0.4190 0.0305
As4 As -0.16022 0.35111 0.31131 0.4160 0.0301
As5 As 0.33607 0.75000 0.07758 0.4400 0.0325
As6 As 0.11800 0.35512 0.19402 0.4260 0.0299
As7 As 0.87579 0.25000 -0.08295 0.3980 0.0286
As8 As -0.16367 0.75000 0.42248 0.3770 0.0306
As9 As -0.02704 0.49683 0.18010 0.4410 0.0305
As10 As 0.47271 0.49688 0.31977 0.4540 0.0317
As11 As 0.49290 0.48188 0.16212 0.4800 0.0318
As12 As -0.00743 0.48213 0.33789 0.4790 0.0312
As13 As 0.75111 0.35245 0.06336 0.4050 0.0286
As14 As 0.25087 0.35292 0.43665 0.4120 0.0298
As15 As 0.62821 0.49126 0.10080 0.2460 0.0295
As16 As -0.02963 0.64709 0.12364 0.2277 0.0279
As17 As 0.33236 0.49174 0.38092 0.2500 0.0344
As18 As -0.16777 0.49179 0.11900 0.2330 0.0374
As19 As -0.00601 0.64452 0.38818 0.2420 0.0370
As20 As 0.47026 0.64657 0.37645 0.1934 0.0267
As21 As 0.12789 0.49163 0.39921 0.2270 0.0313
As22 As 0.49430 0.64491 0.11178 0.1968 0.0343

File: zeolite_database/BPH0.cif
data_Beryllophosphate-H
_cell_length_a         12.5815
_cell_length_b         12.5815
_cell_length_c         12.4508
_cell_angle_alpha     90
_cell_angle_beta      90
_cell_angle_gamma     120


# setting 
# _symmetry_space_group_name_H-M 'P321'


loop_
_symmetry_equiv_pos_as_xyz
'x,y,z'
'-y,x-y,z'
'-x+y,-x,z'
'x-y,-y,-z'
'-x,-x+y,-z'
'y,x,-z'


loop_
_atom_site_label
_atom_site_type_sumbol
_atom_site_fract_x
_atom_site_fract_y
_atom_site_fract_z
_atom_site_occupancy
_atom_site_U_iso_or_equiv
NA1 Na 0.3333 0.6667 0.502 1.0 0.0129
NA2 Na 0.184 0.164 0.317 1.06 0.1809
K1 K 0.6260 0.0000 0.5000 1.0 0.0129
K2 K 0.5230 0.0000 0.0000 0.83 0.1721
BE1 Be 0.6667 0.3333 0.1311 1.0 0.0011
BE2 Be 0.3576 0.4981 0.2681 1.0 0.0391
BE3 Be 0.6996 0.5607 0.3819 1.0 0.0042
P1 P 0.3333 0.6667 0.1199 1.0 0.0010
P2 P 0.4907 0.3534 0.2699 1.0 0.0220
P3 P 0.5609 0.6992 0.3793 1.0 0.0141
O1 O 0.5696 0.3736 0.1701 1.0 0.0410
O2 O 0.3333 0.6667 -0.0013 1.0 0.0312
O3 O 0.4332 0.5920 0.3659 1.0 0.0011
O4 O 0.4078 0.4054 0.2520 1.0 0.0011
O5 O 0.5869 0.8005 0.2973 1.0 0.0471
O6 O 0.4231 0.7992 0.1584 1.0 0.0122
O7 O 0.4102 0.2168 0.2954 1.0 0.0011
O8 O 0.5842 0.4242 0.3611 1.0 0.0220
O9 O 0.6548 0.6592 0.3646 1.0 0.0361
O10 O 0.5705 0.7509 0.4945 1.0 0.0209
H2O1 O2-(H2O) 0.406 0.282 -0.002 1.25 0.0938
H2O2 O2-(H2O) 0.079 -0.070 0.160 0.83 0.2348
H2O3 O2-(H2O) 0.045 0.237 -0.116 1.06 0.1520
H2O4 O2-(H2O) 0.044 0.168 0.515 1.02 0.1151
H2O5 O2-(H2O) 0.647 0.622 0.129 0.92 0.1349

File: zeolite_database/BRE0.cif
data_Brewsterite
_cell_length_a         6.793
_cell_length_b         17.573
_cell_length_c         7.759
_cell_angle_alpha     90
_cell_angle_beta      94.54
_cell_angle_gamma     90


# setting 
_symmetry_space_group_name_H-M 'P121/m1'


loop_
_symmetry_equiv_pos_as_xyz
'x,y,z'
'-x,y+1/2,-z'
'-x,-y,-z'
'x,-y-1/2,z'


loop_
_atom_site_label
_atom_site_type_symbol
_atom_site_fract_x
_atom_site_fract_y
_atom_site_fract_z
_atom_site_occupancy
_atom_site_U_iso_or_equiv
O3 O 0.7825 0.1211 0.5454 1.0 0.0244
O4 O 0.4500 0.1408 0.7150 1.0 0.0252
O5 O 0.0850 0.0920 0.7615 1.0 0.0295
O6 O 0.2228 0.9966 0.2388 1.0 0.0350
O7 O 0.3851 0.9921 0.7952 1.0 0.0232
O8 O 0.0000 0.0000 0.5000 1.0 0.0404
O9 O 0.5718 0.2500 0.4994 1.0 0.0356
H2O1 O2-(H2O) 0.0598 0.2500 0.4699 1.0 0.0524
H2O2 O2-(H2O) 0.9286 0.1474 0.1518 1.0 0.0709
H2O3 O2-(H2O) 0.5996 0.2500 0.0241 1.0 0.0556
H2O4 O2-(H2O) 0.0665 0.2500 0.8660 1.0 0.0538
BA Ba 0.2501 0.2500 0.1780 0.26 0.0151
SR Sr 0.2501 0.2500 0.1780 0.74 0.0151
SI1 Si 0.3218 0.0812 0.8224 0.75 0.0139
SI2 Si 0.4054 0.0566 0.2108 0.75 0.0152
SI3 Si 0.5553 0.1582 0.5336 0.75 0.0138
SI4 Si 0.9087 0.0528 0.6410 0.75 0.0128
AL1 Al 0.3218 0.0812 0.8224 0.25 0.0139
AL2 Al 0.4054 0.0566 0.2108 0.25 0.0152
AL3 Al 0.5553 0.1582 0.5336 0.25 0.0138
AL4 Al 0.9087 0.0528 0.6410 0.25 0.0128
O1 O 0.3501 0.1059 0.0283 1.0 0.0225
O2 O 0.4218 0.1240 0.3607 1.0 0.0294

File: zeolite_database/BSV0.cif
data_UCSB-7
_cell_length_a        18.5356
_cell_length_b        18.5356
_cell_length_c        18.5356
_cell_angle_alpha    90.00
_cell_angle_beta     90.00
_cell_angle_gamma    90.00


# setting 
_symmetry_space_group_name_H-M 'Ia-3d'


loop_
_symmetry_equiv_pos_as_xyz
'x,y,z'
'x+1/4,-z+1/4,y+3/4'
'x+1/4,z+3/4,-y+3/4'
'z+1/4,y+3/4,-x+3/4'
'-z+1/4,y+3/4,x+1/4'
'-y+1/4,x+3/4,z+1/4'
'y+1/4,-x+1/4,z+3/4'
'z,x,y'
'y,z,x'
'-y,-z+1/2,x'
'z,-x,-y+1/2'
'-y+1/2,z,-x'
'-z,-x+1/2,y'
'-z+1/2,x,-y'
'y,-z,-x+1/2'
'x,-y,-z+1/2'
'-x+1/2,y,-z'
'-x,-y+1/2,z'
'y+1/4,x+3/4,-z+3/4'
'-y+1/4,-x+1/4,-z+1/4'
'z+1/4,-y+1/4,x+3/4'
'-z+1/4,-y+1/4,-x+1/4'
'-x+1/4,z+3/4,y+1/4'
'-x+1/4,-z+1/4,-y+1/4'
'-x,-y,-z'
'-x-1/4,z-1/4,-y-3/4'
'-x-1/4,-z-3/4,y-3/4'
'-z-1/4,-y-3/4,x-3/4'
'z-1/4,-y-3/4,-x-1/4'
'y-1/4,-x-3/4,-z-1/4'
'-y-1/4,x-1/4,-z-3/4'
'-z,-x,-y'
'-y,-z,-x'
'y,z-1/2,-x'
'-z,x,y-1/2'
'y-1/2,-z,x'
'z,x-1/2,-y'
'z-1/2,-x,y'
'-y,z,x-1/2'
'-x,y,z-1/2'
'x-1/2,-y,z'
'x,y-1/2,-z'
'-y-1/4,-x-3/4,z-3/4'
'y-1/4,x-1/4,z-1/4'
'-z-1/4,y-1/4,-x-3/4'
'z-1/4,y-1/4,x-1/4'
'x-1/4,-z-3/4,-y-1/4'
'x-1/4,z-1/4,y-1/4'
'x+1/2,y+1/2,z+1/2'
'x+3/4,-z+3/4,y+5/4'
'x+3/4,z+5/4,-y+5/4'
'z+3/4,y+5/4,-x+5/4'
'-z+3/4,y+5/4,x+3/4'
'-y+3/4,x+5/4,z+3/4'
'y+3/4,-x+3/4,z+5/4'
'z+1/2,x+1/2,y+1/2'
'y+1/2,z+1/2,x+1/2'
'-y+1/2,-z+1,x+1/2'
'z+1/2,-x+1/2,-y+1'
'-y+1,z+1/2,-x+1/2'
'-z+1/2,-x+1,y+1/2'
'-z+1,x+1/2,-y+1/2'
'y+1/2,-z+1/2,-x+1'
'x+1/2,-y+1/2,-z+1'
'-x+1,y+1/2,-z+1/2'
'-x+1/2,-y+1,z+1/2'
'y+3/4,x+5/4,-z+5/4'
'-y+3/4,-x+3/4,-z+3/4'
'z+3/4,-y+3/4,x+5/4'
'-z+3/4,-y+3/4,-x+3/4'
'-x+3/4,z+5/4,y+3/4'
'-x+3/4,-z+3/4,-y+3/4'
'-x+1/2,-y+1/2,-z+1/2'
'-x+1/4,z+1/4,-y-1/4'
'-x+1/4,-z-1/4,y-1/4'
'-z+1/4,-y-1/4,x-1/4'
'z+1/4,-y-1/4,-x+1/4'
'y+1/4,-x-1/4,-z+1/4'
'-y+1/4,x+1/4,-z-1/4'
'-z+1/2,-x+1/2,-y+1/2'
'-y+1/2,-z+1/2,-x+1/2'
'y+1/2,z,-x+1/2'
'-z+1/2,x+1/2,y'
'y,-z+1/2,x+1/2'
'z+1/2,x,-y+1/2'
'z,-x+1/2,y+1/2'
'-y+1/2,z+1/2,x'
'-x+1/2,y+1/2,z'
'x,-y+1/2,z+1/2'
'x+1/2,y,-z+1/2'
'-y+1/4,-x-1/4,z-1/4'
'y+1/4,x+1/4,z+1/4'
'-z+1/4,y+1/4,-x-1/4'
'z+1/4,y+1/4,x+1/4'
'x+1/4,-z-1/4,-y+1/4'
'x+1/4,z+1/4,y+1/4'


loop_
_atom_site_label
_atom_site_type_symbol
_atom_site_fract_x
_atom_site_fract_y
_atom_site_fract_z
_atom_site_occupancy
_atom_site_U_iso_or_equiv
Ge Ge 0.2571 0.3484 0.1135 0.75 0.0120
Ga Ga 0.2571 0.3484 0.1135 0.25 0.0120
O1 O 0.1768 0.3347 0.0630 1.0 0.0190
O2 O 0.2996 0.2629 0.1174 1.0 0.0210
C1 C 0.2032 0.1250 0.0468 1.0 0.0950
N1 N 0.2500 0.0790 0.0 0.5 0.1099

File: zeolite_database/CAN0.cif
data_Cancrinite
_cell_length_a         12.635
_cell_length_b         12.635
_cell_length_c         5.115
_cell_angle_alpha     90
_cell_angle_beta      90
_cell_angle_gamma     120


# setting 
# _symmetry_space_group_name_H-M 'P63'


loop_
_symmetry_equiv_pos_as_xyz
'x,y,z'
'x-y,x,z+1/2'
'y,-x+y,z+1/2'
'-y,x-y,z'
'-x+y,-x,z'
'-x,-y,z+1/2'


loop_
_atom_site_label
_atom_site_type_sumbol
_atom_site_fract_x
_atom_site_fract_y
_atom_site_fract_z
_atom_site_occupancy
_atom_site_U_iso_or_equiv
NA1 Na 0.6667 0.3333 0.1354 1.0 0.0236
NA2 Na 0.1254 0.2521 0.2943 1.0 0.0153
SI1 Si 0.3300 0.4115 0.7500 1.0 0.0041
AL1 Al 0.0772 0.4121 0.75 1.0 0.0034
O1 O 0.2019 0.4035 0.6586 1.0 0.0071
O2 O 0.1157 0.5619 0.7248 1.0 0.0094
O3 O 0.0329 0.3526 0.0588 1.0 0.0087
O4 O 0.3161 0.3582 0.0486 1.0 0.0091
C1 C 0.0 0.0 0.173 0.595 0.0414
O5 O 0.1179 0.0603 0.173 0.6 0.0199
H2O1 O2-(H2O) 0.378 0.701 0.179 0.333 0.0669

File: zeolite_database/CAN1.cif
data_Tiptopite
_cell_length_a         11.655
_cell_length_b         11.655
_cell_length_c         4.692
_cell_angle_alpha     90
_cell_angle_beta      90
_cell_angle_gamma     120


# setting 
_symmetry_space_group_name_H-M 'P63'


loop_
_symmetry_equiv_pos_as_xyz
'x,y,z'
'x-y,x,z+1/2'
'y,-x+y,z+1/2'
'-y,x-y,z'
'-x+y,-x,z'
'-x,-y,z+1/2'


loop_
_atom_site_label
_atom_site_type_symbol
_atom_site_fract_x
_atom_site_fract_y
_atom_site_fract_z
_atom_site_occupancy
_atom_site_U_iso_or_equiv
LI Li 0.2207 0.1137 0.7486 0.483 0.0294
NA Na 0.2207 0.1137 0.7486 0.283 0.0294
K K 0.3333 0.6667 0.253 1.0 0.0258
CA Ca 0.2207 0.1137 0.7486 0.1167 0.0294
BE Be 0.338 0.418 0.746 1.0 0.0080
P1 P 0.0851 0.4167 0.7500 1.0 0.0063
O1 O 0.1902 0.3843 0.6518 1.0 0.0123
O2 O 0.1378 0.5647 0.7027 1.0 0.0095
O3 O 0.0547 0.3801 0.0688 1.0 0.0120
O4 O 0.3302 0.3747 0.0862 1.0 0.0082
O5 O 0.0000 0.0000 0.253 1.0 0.0338
O6 O 0.064 0.130 0.378 0.25 0.0200
O7 O 0.066 0.130 0.097 0.25 0.0200
O8 O 0.168 0.322 0.236 0.17 0.0200

File: zeolite_database/CAS0.cif
data_Cs-Aluminosilicate
_cell_length_a         16.776
_cell_length_b         13.828
_cell_length_c         5.021
_cell_angle_alpha     90
_cell_angle_beta      90
_cell_angle_gamma     90


# setting 
# _symmetry_space_group_name_H-M 'Ama2'


loop_
_symmetry_equiv_pos_as_xyz
'x,y,z'
'-x,-y,z'
'-x+1/2,y,z'
'x+1/2,-y,z'
'x,y+1/2,z+1/2'
'-x,-y+1/2,z+1/2'
'-x+1/2,y+1/2,z+1/2'
'x+1/2,-y+1/2,z+1/2'


loop_
_atom_site_label
_atom_site_type_sumbol
_atom_site_fract_x
_atom_site_fract_y
_atom_site_fract_z
_atom_site_occupancy
_atom_site_U_iso_or_equiv
CS Cs 0.2500 0.20406 0.00000 0.814 0.0591
SI1 Si 0.05281 0.74134 0.04651 1.0 0.0186
SI2 Si 0.15709 0.42622 0.41971 1.0 0.0178
SI3 Si 0.08952 0.02677 0.40524 1.0 0.0183
O1 O 0.00000 0.00000 0.31644 1.0 0.0361
O2 O 0.25000 0.41029 0.35466 1.0 0.0619
O3 O 0.12235 0.32339 0.51936 1.0 0.0503
O4 O 0.09931 0.14024 0.48097 1.0 0.0382
O5 O 0.02323 0.73969 0.35550 1.0 0.0344
O6 O 0.11123 0.45939 0.15344 1.0 0.0549
O7 O 0.14838 0.00661 0.15333 1.0 0.0331

File: zeolite_database/CDO0.cif
data_UZM-25_calcined
_cell_length_a        7.3850
_cell_length_b        18.4453
_cell_length_c        13.7950
_cell_angle_alpha    90.0
_cell_angle_beta     90.0
_cell_angle_gamma    90.0


# setting 
_symmetry_space_group_name_H-M 'Cmcm'


loop_
_symmetry_equiv_pos_as_xyz
'x,y,z'
'x,-y,-z'
'-x,y,-z+1/2'
'-x,-y,z+1/2'
'-x,-y,-z'
'-x,y,z'
'x,-y,z-1/2'
'x,y,-z-1/2'
'x+1/2,y+1/2,z'
'x+1/2,-y+1/2,-z'
'-x+1/2,y+1/2,-z+1/2'
'-x+1/2,-y+1/2,z+1/2'
'-x+1/2,-y+1/2,-z'
'-x+1/2,y+1/2,z'
'x+1/2,-y+1/2,z-1/2'
'x+1/2,y+1/2,-z-1/2'


loop_
_atom_site_label
_atom_site_type_symbol
_atom_site_fract_x
_atom_site_fract_y
_atom_site_fract_z
_atom_site_occupancy
_atom_site_U_iso_or_equiv
Si1 Si 0.2054 0.1776 0.4503 1 0.0477
Si2 Si 0 0.4204 0.4613 1 0.0467
Si3 Si 0.2921 0.2382 0.25 1 0.0657
Si4 Si 0 0.3631 0.25 1 0.0670
O1 O 0 0.1571 0.467 1 0.0719
O2 O 0.2456 0.1865 0.3393 1 0.0950
O3 O 0.3249 0.117 0.4971 1 0.0850
O4 O 0 0.5 0.5 1 0.0950
O5 O 0.1731 0.3123 0.25 1 0.0880
O6 O 0.5 0.2599 0.25 1 0.0711
O7 O 0 0.4151 0.3447 1 0.0719
O8 O 0.25 0.25 0.5 1 0.1220

File: zeolite_database/CFI0.cif
data_CIT-5
_cell_length_a        13.695
_cell_length_b        5.021
_cell_length_c        25.497
_cell_angle_alpha    90.0
_cell_angle_beta     90.0
_cell_angle_gamma    90.0


# setting 
# _symmetry_space_group_name_H-M 'Imma'


loop_
_symmetry_equiv_pos_as_xyz
'x,y,z'
'x,-y,-z'
'-x,y+1/2,-z'
'-x,-y+1/2,z'
'-x,-y,-z'
'-x,y,z'
'x,-y-1/2,z'
'x,y-1/2,-z'
'x+1/2,y+1/2,z+1/2'
'x+1/2,-y+1/2,-z+1/2'
'-x+1/2,y+1,-z+1/2'
'-x+1/2,-y+1,z+1/2'
'-x+1/2,-y+1/2,-z+1/2'
'-x+1/2,y+1/2,z+1/2'
'x+1/2,-y,z+1/2'
'x+1/2,y,-z+1/2'


loop_
_atom_site_label
_atom_site_type_sumbol
_atom_site_fract_x
_atom_site_fract_y
_atom_site_fract_z
_atom_site_occupancy
_atom_site_U_iso_or_equiv
Si1 Si 0.1160 0.2500 0.0317 1.0 0.0420
Si2 Si 0.0000 0.7500 0.2788 1.0 0.0819
Si3 Si 0.2820 0.7500 0.1887 1.0 0.0500
Si4 Si 0.0000 0.2500 0.2177 1.0 0.0200
Si5 Si 0.1936 0.2500 0.1479 1.0 0.0410
O1 O 0.0000 0.2500 0.0512 1.0 0.0490
O2 O 0.0853 0.2500 0.1737 1.0 0.0149
O3 O 0.0000 0.5776 0.2309 1.0 0.1101
O4 O 0.1303 0.0000 0.0000 1.0 0.5390
O5 O 0.1896 0.2500 0.0909 1.0 0.0600
O6 O 0.2500 0.7500 0.2500 1.0 0.0860
O7 O 0.0913 0.7500 0.3099 1.0 0.0470
O8 O 0.2640 0.4474 0.1665 1.0 0.0700

File: zeolite_database/CGF0.cif
data_Cobalt_Gallium_Phosphate-5
_cell_length_a        15.002
_cell_length_b        17.688
_cell_length_c        15.751
_cell_angle_alpha    90
_cell_angle_beta     97.24
_cell_angle_gamma    90


# setting 
# _symmetry_space_group_name_H-M 'I12/a1'


loop_
_symmetry_equiv_pos_as_xyz
'x,y,z'
'-x+1/2,y,-z'
'-x,-y,-z'
'x-1/2,-y,z'
'x+1/2,y+1/2,z+1/2'
'-x+1,y+1/2,-z+1/2'
'-x+1/2,-y+1/2,-z+1/2'
'x,-y+1/2,z+1/2'


loop_
_atom_site_label
_atom_site_type_sumbol
_atom_site_fract_x
_atom_site_fract_y
_atom_site_fract_z
_atom_site_occupancy
_atom_site_U_iso_or_equiv
Ga1 Ga 0.75 0.29158 0.5 0.5556 0.0186
Co1 Co 0.75 0.29158 0.5 0.4444 0.0186
Ga2 Ga 0.32984 0.16923 0.18415 0.5556 0.0206
Co2 Co 0.32984 0.16923 0.18415 0.4444 0.0206
Ga3 Ga 0.42202 0.24028 0.41491 0.5556 0.0184
Co3 Co 0.42202 0.24028 0.41491 0.4444 0.0184
Ga4 Ga 0.63514 0.18555 0.24494 0.5556 0.0206
Co4 Co 0.63514 0.18555 0.24494 0.4444 0.0206
Ga5 Ga 0.52517 0.40972 0.18697 0.5556 0.0274
Co5 Co 0.52517 0.40972 0.18697 0.4444 0.0274
P6 P 0.3610 0.3363 0.2520 1.0 0.0217
P7 P 0.5774 0.2711 0.0693 1.0 0.0186
P8 P 0.6822 0.3463 0.3219 1.0 0.0258
P9 P 0.4756 0.0936 0.3070 1.0 0.0196
P10 P 0.25 0.2890 0.5 1.0 0.0251
O1 O 0.8277 0.2249 0.4553 1.0 0.0386
O2 O 0.7114 0.3640 0.4163 1.0 0.0353
O3 O 0.4202 0.0985 0.2176 1.0 0.0324
O4 O 0.2386 0.1480 0.2461 1.0 0.0502
O5 O 0.3731 0.2661 0.1994 1.0 0.0436
O6 O 0.2983 0.1586 0.0673 1.0 0.0358
O7 O 0.4106 0.3250 0.3414 1.0 0.0363
O8 O 0.4355 0.1478 0.3661 1.0 0.0377
O9 O 0.5182 0.2648 0.4944 1.0 0.0401
O10 O 0.3135 0.2365 0.4613 1.0 0.0470
O11 O 0.5739 0.2161 0.1438 1.0 0.0388
O12 O 0.5731 0.1122 0.2980 1.0 0.0423
O13 O 0.6558 0.2632 0.3183 1.0 0.0572
O14 O 0.7439 0.1405 0.2334 1.0 0.0600
O15 O 0.6056 0.3974 0.2906 1.0 0.0450
O16 O 0.4009 0.4030 0.2099 1.0 0.0282
O17 O 0.5493 0.3499 0.0891 1.0 0.0339
O18 O 0.5272 0.5173 0.1552 1.0 0.0328
N1 N 0.8049 0.5046 0.0671 1.0 0.0336
N2 N 0.987 0.0584 0.0420 1.0 0.0787
C1 C 0.854 0.512 -0.009 0.5 0.0594
C2 C 0.740 0.569 0.066 0.5 0.0536
C3 C 0.753 0.4328 0.060 0.5 0.0555
C4 C 0.7130 0.519 0.088 0.5 0.0633
C6 C 0.807 0.4306 0.024 0.5 0.0636
C5 C 0.831 0.564 0.010 0.5 0.0635
C7 C 0.993 0.074 -0.049 0.5 0.0899
C8 C 0.917 -0.001 0.049 0.5 0.0617
C9 C 1.075 0.027 0.081 0.5 0.1749
C10 C 1.018 -0.004 0.102 0.5 0.0798
C11 C 1.059 0.075 -0.011 0.5 0.0727
C12 C 0.907 0.031 -0.016 0.5 0.2042

File: zeolite_database/CGS0.cif
data_Cobalt_Gallium_Phosphate-6
_cell_length_a        14.365
_cell_length_b        16.305
_cell_length_c        8.734
_cell_angle_alpha    90
_cell_angle_beta     90.243
_cell_angle_gamma    90


# setting 
# _symmetry_space_group_name_H-M 'P121/c1'


loop_
_symmetry_equiv_pos_as_xyz
'x,y,z'
'-x,y+1/2,-z+1/2'
'-x,-y,-z'
'x,-y-1/2,z-1/2'


loop_
_atom_site_label
_atom_site_type_sumbol
_atom_site_fract_x
_atom_site_fract_y
_atom_site_fract_z
_atom_site_occupancy
_atom_site_U_iso_or_equiv
Ga1 Ga 0.1365 0.0342 0.5716 0.53 0.0127
Ga2 Ga 0.04238 0.2716 0.6324 0.87 0.0149
Ga3 Ga 0.47446 -0.1263 0.5896 0.88 0.0135
Ga4 Ga 0.36576 0.1616 0.8134 0.72 0.0141
Co1 Co 0.1365 0.0342 0.5716 0.47 0.0127
Co2 Co 0.04238 0.2716 0.6324 0.13 0.0149
Co3 Co 0.47446 -0.1263 0.5896 0.12 0.0135
Co4 Co 0.36576 0.1616 0.8134 0.28 0.0141
P5 P 0.14798 0.1518 0.8485 1.0 0.0165
P6 P 0.35984 0.0307 0.5527 1.0 0.0126
P7 P 0.47275 0.2188 1.1099 1.0 0.0123
P8 P -0.02864 0.1324 0.4143 1.0 0.0128
O1 O 0.4479 0.1630 0.9765 1.0 0.0217
O2 O 0.464 -0.1709 0.7813 1.0 0.0222
O3 O -0.0339 0.1972 0.5409 1.0 0.0300
O4 O 0.3701 -0.0628 0.5607 1.0 0.0236
O5 O -0.0364 0.1735 0.2574 1.0 0.0286
O6 O 0.2498 0.1493 0.8965 1.0 0.0356
O7 O 0.1352 0.2251 0.7428 1.0 0.0351
O8 O 0.0883 0.1587 0.9916 1.0 0.0369
O9 O 0.1184 0.0727 0.7705 1.0 0.0321
O10 O 0.3842 0.253 0.6913 1.0 0.0231
O11 O 0.4197 0.0638 0.4221 1.0 0.0217
O12 O 0.0625 0.0856 0.4233 1.0 0.0243
O13 O 0.2599 0.0521 0.5152 1.0 0.0276
O14 O 0.392 0.0664 0.7056 1.0 0.0257
O15 O 0.4704 -0.2072 0.4434 1.0 0.0197
O16 O 0.1137 -0.0781 0.5674 1.0 0.0233
N1 N 0.2511 0.9653 0.013 0.483 0.0781
N2 N 0.2528 0.9332 0.236 0.517 0.1033
C1 C 0.177 0.963 0.119 0.483 0.1546
C2 C 0.167 0.882 0.189 0.483 0.1519
C3 C 0.2399 0.9008 -0.099 0.483 0.0552
C4 C 0.2491 0.8189 -0.028 0.483 0.0591
C5 C 0.338 0.952 0.087 0.483 0.1208
C6 C 0.337 0.881 0.181 0.483 0.1191
C7 C 0.254 0.8269 0.148 0.483 0.0877
C8 C 0.254 0.8471 0.2510 0.517 0.0964
C9 C 0.256 0.8053 0.0970 0.517 0.1008
C10 C 0.3236 0.9609 0.1360 0.517 0.0857
C11 C 0.3053 0.9362 -0.0230 0.517 0.0724
C12 C 0.1654 0.9564 0.1760 0.517 0.0693
C13 C 0.139 0.9113 0.0390 0.517 0.0528
C14 C 0.225 0.8699 -0.0280 0.517 0.0683
