Repository: stefsmeets/lines

# Lines

Lines is a program for plotting powder diffraction patterns, and was initially developed for interactively modifying the background during the course of a Rietveld refinement with XRS-82 (Baerlocher, 1982). The modern way of removing backgrounds is by fitting a Chebyshev polynomial during the course of the Rietveld refinement. In practice, this method is unreliable when doing a Pawley or Le Bail fit, and offers little control over the shape of the background during a Rietveld refinement.

File: zeolite_database/CHA0.cif
data_Methylbutylamine_SAPO-47
_cell_length_a         9.3834
_cell_length_b         9.3834
_cell_length_c         9.3834
_cell_angle_alpha     94.085
_cell_angle_beta      94.085
_cell_angle_gamma     94.085


# setting R
# _symmetry_space_group_name_H-M 'R-3'


loop_
_symmetry_equiv_pos_as_xyz
'x,y,z'
'z,x,y'
'y,z,x'
'-x,-y,-z'
'-z,-x,-y'
'-y,-z,-x'


loop_
_atom_site_label
_atom_site_type_sumbol
_atom_site_fract_x
_atom_site_fract_y
_atom_site_fract_z
_atom_site_occupancy
_atom_site_U_iso_or_equiv
AL Al 0.09888 0.33196 0.87510 0.912 0.0152
P1 P 0.33245 0.10847 0.87466 0.895 0.0149
O1 O 0.2580 -0.2704 -0.0127 1.0 0.0350
O2 O 0.1519 -0.1445 0.4911 1.0 0.0307
O3 O 0.2542 0.2460 0.8876 1.0 0.0352
O4 O 0.0291 0.0104 0.3178 1.0 0.0381
C1 C -0.132 0.524 0.500 0.344 0.2270
C2 C 0.112 0.492 0.440 0.344 0.4040
C3 C 0.189 0.353 0.424 0.344 0.4040
C4 C 0.334 0.382 0.359 0.344 0.4040
C5 C 0.449 0.303 0.439 0.344 0.4040
N1 N 0.009 0.480 0.551 0.344 0.2270

File: zeolite_database/CHA1.cif
data_Chabazite
_cell_length_a         9.459
_cell_length_b         9.459
_cell_length_c         9.459
_cell_angle_alpha     94.07
_cell_angle_beta      94.07
_cell_angle_gamma     94.07


# setting R
_symmetry_space_group_name_H-M 'R-3m'


loop_
_symmetry_equiv_pos_as_xyz
'x,y,z'
'z,x,y'
'y,z,x'
'-y,-x,-z'
'-z,-y,-x'
'-x,-z,-y'
'-x,-y,-z'
'-z,-x,-y'
'-y,-z,-x'
'y,x,z'
'z,y,x'
'x,z,y'


loop_
_atom_site_label
_atom_site_type_symbol
_atom_site_fract_x
_atom_site_fract_y
_atom_site_fract_z
_atom_site_occupancy
_atom_site_U_iso_or_equiv
K1 K 0.2222 0.2222 0.2222 0.97 0.0263
K2 K 0.5611 0.5611 0.2506 0.15 0.1142
K3 K 0.5255 0.5255 0.1064 0.22 0.1261
SI1 Si 0.1033 0.3331 0.8743 0.68 0.0113
AL1 Al 0.1033 0.3331 0.8743 0.32 0.0113
O1 O 0.2665 -0.2665 0.0 1.0 0.0301
O2 O 0.1506 -0.1506 0.5 1.0 0.0263
O3 O 0.2503 0.2503 0.8930 1.0 0.0281
O4 O 0.0204 0.0204 0.3193 1.0 0.0280
H2O1 O2-(H2O) 0.0 0.50 0.50 0.61 0.1600
H2O2 O2-(H2O) 0.7387 0.7387 0.4784 0.77 0.1030
H2O3 O2-(H2O) 0.4469 0.4469 0.2260 0.13 0.1600

File: zeolite_database/CHI0.cif
data_Chiavennite
_cell_length_a         8.729
_cell_length_b         31.326
_cell_length_c         4.903
_cell_angle_alpha     90
_cell_angle_beta      90
_cell_angle_gamma     90


# setting 
# _symmetry_space_group_name_H-M 'Pnab'


loop_
_symmetry_equiv_pos_as_xyz
'x,y,z'
'x+1/2,-y+1/2,-z+1/2'
'-x+1/2,y,-z'
'-x,-y+1/2,z+1/2'
'-x,-y,-z'
'-x-1/2,y-1/2,z-1/2'
'x-1/2,-y,z'
'x,y-1/2,-z-1/2'


loop_
_atom_site_label
_atom_site_type_sumbol
_atom_site_fract_x
_atom_site_fract_y
_atom_site_fract_z
_atom_site_occupancy
_atom_site_U_iso_or_equiv
CA Ca 0.25000 0.08789 0.00000 1.0 0.0184
MN Mn 0.00000 0.00000 0.00000 1.0 0.0152
SI1 Si 0.25000 0.00131 0.50000 1.0 0.0124
SI2 Si 0.58376 0.23216 0.10475 1.0 0.0185
SI3 Si 0.14247 -0.13511 0.24360 1.0 0.0194
BE1 Be -0.00037 0.05722 -0.42986 1.0 0.0087
O1 O 0.13917 -0.02785 0.31336 1.0 0.0155
O2 O 0.15170 0.03243 -0.29572 1.0 0.0153
O3 O 0.04143 0.23906 0.13475 1.0 0.0409
O4 O 0.25000 -0.24779 0.00000 1.0 0.0285
O5 O 0.25000 -0.11875 0.00000 1.0 0.0773
O6 O 0.25000 -0.13872 0.50000 1.0 0.0035
O7 O 0.07997 -0.18239 0.17734 1.0 0.0342
O8 O 0.00055 -0.10438 0.27050 1.0 0.0206
OH O1-(OH) 0.01254 0.05814 0.24296 1.0 0.0206
H2O O2-(H2O) 0.15815 0.14739 0.26022 1.0 0.0371

File: zeolite_database/CLO0.cif
data_Cloverite
_cell_length_a         51.7120
_cell_length_b         51.7120
_cell_length_c         51.7120
_cell_angle_alpha    90.0
_cell_angle_beta      90
_cell_angle_gamma     90


# setting 
# _symmetry_space_group_name_H-M 'Fm-3c'


loop_
_symmetry_equiv_pos_as_xyz
'x,y,z'
'x+1/2,-z,y'
'x+1/2,z,-y'
'z+1/2,y,-x'
'-z+1/2,y,x'
'-y+1/2,x,z'
'y+1/2,-x,z'
'z,x,y'
'y,z,x'
'-y,-z,x'
'z,-x,-y'
'-y,z,-x'
'-z,-x,y'
'-z,x,-y'
'y,-z,-x'
'x,-y,-z'
'-x,y,-z'
'-x,-y,z'
'y+1/2,x,-z'
'-y+1/2,-x,-z'
'z+1/2,-y,x'
'-z+1/2,-y,-x'
'-x+1/2,z,y'
'-x+1/2,-z,-y'
'-x,-y,-z'
'-x-1/2,z,-y'
'-x-1/2,-z,y'
'-z-1/2,-y,x'
'z-1/2,-y,-x'
'y-1/2,-x,-z'
'-y-1/2,x,-z'
'-z,-x,-y'
'-y,-z,-x'
'y,z,-x'
'-z,x,y'
'y,-z,x'
'z,x,-y'
'z,-x,y'
'-y,z,x'
'-x,y,z'
'x,-y,z'
'x,y,-z'
'-y-1/2,-x,z'
'y-1/2,x,z'
'-z-1/2,y,-x'
'z-1/2,y,x'
'x-1/2,-z,-y'
'x-1/2,z,y'
'x,y+1/2,z+1/2'
'x+1/2,-z+1/2,y+1/2'
'x+1/2,z+1/2,-y+1/2'
'z+1/2,y+1/2,-x+1/2'
'-z+1/2,y+1/2,x+1/2'
'-y+1/2,x+1/2,z+1/2'
'y+1/2,-x+1/2,z+1/2'
'z,x+1/2,y+1/2'
'y,z+1/2,x+1/2'
'-y,-z+1/2,x+1/2'
'z,-x+1/2,-y+1/2'
'-y,z+1/2,-x+1/2'
'-z,-x+1/2,y+1/2'
'-z,x+1/2,-y+1/2'
'y,-z+1/2,-x+1/2'
'x,-y+1/2,-z+1/2'
'-x,y+1/2,-z+1/2'
'-x,-y+1/2,z+1/2'
'y+1/2,x+1/2,-z+1/2'
'-y+1/2,-x+1/2,-z+1/2'
'z+1/2,-y+1/2,x+1/2'
'-z+1/2,-y+1/2,-x+1/2'
'-x+1/2,z+1/2,y+1/2'
'-x+1/2,-z+1/2,-y+1/2'
'-x,-y+1/2,-z+1/2'
'-x-1/2,z+1/2,-y+1/2'
'-x-1/2,-z+1/2,y+1/2'
'-z-1/2,-y+1/2,x+1/2'
'z-1/2,-y+1/2,-x+1/2'
'y-1/2,-x+1/2,-z+1/2'
'-y-1/2,x+1/2,-z+1/2'
'-z,-x+1/2,-y+1/2'
'-y,-z+1/2,-x+1/2'
'y,z+1/2,-x+1/2'
'-z,x+1/2,y+1/2'
'y,-z+1/2,x+1/2'
'z,x+1/2,-y+1/2'
'z,-x+1/2,y+1/2'
'-y,z+1/2,x+1/2'
'-x,y+1/2,z+1/2'
'x,-y+1/2,z+1/2'
'x,y+1/2,-z+1/2'
'-y-1/2,-x+1/2,z+1/2'
'y-1/2,x+1/2,z+1/2'
'-z-1/2,y+1/2,-x+1/2'
'z-1/2,y+1/2,x+1/2'
'x-1/2,-z+1/2,-y+1/2'
'x-1/2,z+1/2,y+1/2'
'x+1/2,y,z+1/2'
'x+1,-z,y+1/2'
'x+1,z,-y+1/2'
'z+1,y,-x+1/2'
'-z+1,y,x+1/2'
'-y+1,x,z+1/2'
'y+1,-x,z+1/2'
'z+1/2,x,y+1/2'
'y+1/2,z,x+1/2'
'-y+1/2,-z,x+1/2'
'z+1/2,-x,-y+1/2'
'-y+1/2,z,-x+1/2'
'-z+1/2,-x,y+1/2'
'-z+1/2,x,-y+1/2'
'y+1/2,-z,-x+1/2'
'x+1/2,-y,-z+1/2'
'-x+1/2,y,-z+1/2'
'-x+1/2,-y,z+1/2'
'y+1,x,-z+1/2'
'-y+1,-x,-z+1/2'
'z+1,-y,x+1/2'
'-z+1,-y,-x+1/2'
'-x+1,z,y+1/2'
'-x+1,-z,-y+1/2'
'-x+1/2,-y,-z+1/2'
'-x,z,-y+1/2'
'-x,-z,y+1/2'
'-z,-y,x+1/2'
'z,-y,-x+1/2'
'y,-x,-z+1/2'
'-y,x,-z+1/2'
'-z+1/2,-x,-y+1/2'
'-y+1/2,-z,-x+1/2'
'y+1/2,z,-x+1/2'
'-z+1/2,x,y+1/2'
'y+1/2,-z,x+1/2'
'z+1/2,x,-y+1/2'
'z+1/2,-x,y+1/2'
'-y+1/2,z,x+1/2'
'-x+1/2,y,z+1/2'
'x+1/2,-y,z+1/2'
'x+1/2,y,-z+1/2'
'-y,-x,z+1/2'
'y,x,z+1/2'
'-z,y,-x+1/2'
'z,y,x+1/2'
'x,-z,-y+1/2'
'x,z,y+1/2'
'x+1/2,y+1/2,z'
'x+1,-z+1/2,y'
'x+1,z+1/2,-y'
'z+1,y+1/2,-x'
'-z+1,y+1/2,x'
'-y+1,x+1/2,z'
'y+1,-x+1/2,z'
'z+1/2,x+1/2,y'
'y+1/2,z+1/2,x'
'-y+1/2,-z+1/2,x'
'z+1/2,-x+1/2,-y'
'-y+1/2,z+1/2,-x'
'-z+1/2,-x+1/2,y'
'-z+1/2,x+1/2,-y'
'y+1/2,-z+1/2,-x'
'x+1/2,-y+1/2,-z'
'-x+1/2,y+1/2,-z'
'-x+1/2,-y+1/2,z'
'y+1,x+1/2,-z'
'-y+1,-x+1/2,-z'
'z+1,-y+1/2,x'
'-z+1,-y+1/2,-x'
'-x+1,z+1/2,y'
'-x+1,-z+1/2,-y'
'-x+1/2,-y+1/2,-z'
'-x,z+1/2,-y'
'-x,-z+1/2,y'
'-z,-y+1/2,x'
'z,-y+1/2,-x'
'y,-x+1/2,-z'
'-y,x+1/2,-z'
'-z+1/2,-x+1/2,-y'
'-y+1/2,-z+1/2,-x'
'y+1/2,z+1/2,-x'
'-z+1/2,x+1/2,y'
'y+1/2,-z+1/2,x'
'z+1/2,x+1/2,-y'
'z+1/2,-x+1/2,y'
'-y+1/2,z+1/2,x'
'-x+1/2,y+1/2,z'
'x+1/2,-y+1/2,z'
'x+1/2,y+1/2,-z'
'-y,-x+1/2,z'
'y,x+1/2,z'
'-z,y+1/2,-x'
'z,y+1/2,x'
'x,-z+1/2,-y'
'x,z+1/2,y'


loop_
_atom_site_label
_atom_site_type_sumbol
_atom_site_fract_x
_atom_site_fract_y
_atom_site_fract_z
_atom_site_occupancy
_atom_site_U_iso_or_equiv
Ga1 Ga 0.1341 0.3275 0.2780 1.0 0.0139
Ga2 Ga 0.0370 0.3507 0.3134 1.0 0.0175
Ga3 Ga 0.0958 0.3654 0.2236 1.0 0.0140
Ga4 Ga 0.0 0.3242 0.2140 1.0 0.0150
Ga5 Ga 0.0 0.3415 0.3801 1.0 0.0315
P1 P 0.0888 0.3656 0.2818 1.0 0.0172
P2 P 0.0 0.3226 0.2769 1.0 0.0094
P3 P 0.0 0.3876 0.3414 1.0 0.0146
P4 P 0.1336 0.3210 0.2180 1.0 0.0078
P5 P 0.0446 0.3097 0.3556 1.0 0.0121
O1 O 0.0800 0.3669 0.2542 1.0 0.0351
O2 O 0.1059 0.3885 0.2891 1.0 0.0179
O3 O 0.1036 0.3404 0.2866 1.0 0.0310
O4 O 0.0657 0.3679 0.2999 1.0 0.0201
O5 O 0.1360 0.3124 0.2458 1.0 0.0506
O6 O 0.1339 0.2970 0.2951 1.0 0.0182
O7 O 0.1631 0.3439 0.2914 1.0 0.0579
O8 O 0.0237 0.3376 0.2830 1.0 0.0434
O9 O 0.0 0.3158 0.2475 1.0 0.0152
O10 O 0.0 0.2979 0.2916 1.0 0.0259
O11 O 0.0521 0.3286 0.3360 1.0 0.0537
O12 O 0.0242 0.3795 0.3277 1.0 0.0500
O13 O 0.0 0.3738 0.3670 1.0 0.0395
O14 O 0.1091 0.3344 0.2142 1.0 0.0406
O15 O 0.0675 0.3692 0.2010 1.0 0.0286
O16 O -0.0289 0.3436 0.2115 1.0 0.0354
O17 O 0.0283 0.3231 0.3764 1.0 0.0395
O18 O 0.0 0.4161 0.3461 1.0 0.0148
O19 O 0.0 0.3461 0.4150 1.0 0.0759
F1 F 0.1335 0.3664 0.25 1.0 0.0219
F2 F 0.0 0.3325 0.3297 1.0 0.0258

File: zeolite_database/CON0.cif
data_CIT-1
_cell_length_a         22.6242
_cell_length_b         13.3503
_cell_length_c         12.3642
_cell_angle_alpha     90
_cell_angle_beta      68.913
_cell_angle_gamma     90


# setting 
_symmetry_space_group_name_H-M 'C12/m1'


loop_
_symmetry_equiv_pos_as_xyz
'x,y,z'
'-x,y,-z'
'-x,-y,-z'
'x,-y,z'
'x+1/2,y+1/2,z'
'-x+1/2,y+1/2,-z'
'-x+1/2,-y+1/2,-z'
'x+1/2,-y+1/2,z'


loop_
_atom_site_label
_atom_site_type_symbol
_atom_site_fract_x
_atom_site_fract_y
_atom_site_fract_z
_atom_site_occupancy
_atom_site_U_iso_or_equiv
SI1 Si 0.0677 0.1102 0.4914 1.0 0.0187
SI2 Si 0.1567 0.1889 0.2510 1.0 0.0187
SI3 Si 0.0734 0.1204 0.7390 1.0 0.0187
SI4 Si 0.2879 0.1171 0.1026 1.0 0.0187
SI5 Si 0.2770 0.1141 0.8607 1.0 0.0187
SI6 Si 0.0738 0.1195 0.1043 1.0 0.0187
SI7 Si 0.1480 0.1898 0.8835 1.0 0.0187
O8 O 0.1271 0.1859 0.7717 1.0 0.0180
O9 O 0.3045 0.0000 0.1272 1.0 0.0180
O1 O 0.1205 0.1669 0.3814 1.0 0.0180
O2 O 0.0000 0.1458 0.5000 1.0 0.0180
O3 O 0.2185 0.1200 0.2009 1.0 0.0180
O4 O 0.1097 0.1569 0.1860 1.0 0.0180
O5 O 0.1728 0.3005 0.2109 1.0 0.0180
O6 O 0.0852 0.0000 0.7309 1.0 0.0180
O7 O 0.0003 0.1379 0.8223 1.0 0.0180
O8 O 0.1271 0.1859 0.7717 1.0 0.0180
O9 O 0.3045 0.0000 0.1272 1.0 0.0180
O10 O 0.2721 0.1330 0.9904 1.0 0.0180
O11 O 0.3442 0.1888 0.0983 1.0 0.0180
O12 O 0.2102 0.1217 0.8382 1.0 0.0180
O13 O 0.3046 0.0000 0.8219 1.0 0.0180
O14 O 0.0873 0.0000 0.1087 1.0 0.0180
O15 O 0.0837 0.1783 0.9900 1.0 0.0180

File: zeolite_database/CSV0.cif
data_CIT-7
_cell_length_a        13.0187
_cell_length_b        11.2063
_cell_length_c        9.3758
_cell_angle_alpha    92.82
_cell_angle_beta     107.20
_cell_angle_gamma    103.26


# setting 
# _symmetry_space_group_name_H-M 'P-1'


loop_
_symmetry_equiv_pos_as_xyz
'x,y,z'
'-x,-y,-z'


loop_
_atom_site_label
_atom_site_type_sumbol
_atom_site_fract_x
_atom_site_fract_y
_atom_site_fract_z
_atom_site_occupancy
_atom_site_U_iso_or_equiv
O1 O 0.2236 0.5059 0.0497 1.0000 0.0136
O2 O 0.3564 0.4201 0.2714 1.0000 0.0136
O3 O 0.3240 0.6411 0.3146 1.0000 0.0136
O4 O 0.1662 0.4463 0.2860 1.0000 0.0136
O5 O 0.3703 0.6646 0.9715 1.0000 0.0136
O6 O 0.1691 0.5937 0.7893 1.0000 0.0136
O7 O 0.2986 0.4377 0.8372 1.0000 0.0136
O8 O 0.3411 0.2514 0.7003 1.0000 0.0136
O9 O 0.4275 0.4816 0.6650 1.0000 0.0136
O10 O 0.2112 0.3738 0.5487 1.0000 0.0136
O11 O 0.1312 0.5669 0.4991 1.0000 0.0136
O12 O 1.0012 0.3462 0.3897 1.0000 0.0136
O13 O 0.3314 0.0139 0.6712 1.0000 0.0136
O14 O 0.5093 0.1725 0.6611 1.0000 0.0136
O15 O 0.4571 0.1536 0.9168 1.0000 0.0136
O16 O 0.4093 0.8471 0.8129 1.0000 0.0136
O17 O 0.2014 0.7903 0.6425 1.0000 0.0136
O18 O 0.3636 0.8314 0.5162 1.0000 0.0136
O19 O 0.4693 0.3106 0.1474 1.0000 0.0136
O20 O 0.4992 0.3135 0.4408 1.0000 0.0136
Si1 Si 0.2680 0.5033 0.2286 1.0000 0.0101
Si2 Si 0.2646 0.5496 0.9108 1.0000 0.0101
Si3 Si 0.3210 0.3874 0.6886 1.0000 0.0101
Si4 Si 0.1261 0.4313 0.4305 1.0000 0.0101
Si5 Si 0.4105 0.1493 0.7367 1.0000 0.0101
Si6 Si 0.3255 0.8692 0.6586 1.0000 0.0101
Si7 Si 0.1261 0.6529 0.6366 1.0000 0.0101
Si8 Si 0.4754 0.3911 0.2987 1.0000 0.0101
Si9 Si 0.4638 0.7620 0.9296 1.0000 0.0101
Si10 Si 0.4203 0.7469 0.4335 1.0000 0.0101

File: zeolite_database/CZP0.cif
data_Chiral_Sodium_Zincophosphate_P6522
_cell_length_a        10.412
_cell_length_b        10.412
_cell_length_c        15.184
_cell_angle_alpha    90.0
_cell_angle_beta     90.0
_cell_angle_gamma    120.0


# setting 
_symmetry_space_group_name_H-M 'P6522'


loop_
_symmetry_equiv_pos_as_xyz
'x,y,z'
'x-y,x,z+5/6'
'y,-x+y,z+1/6'
'-y,x-y,z+2/3'
'-x+y,-x,z+1/3'
'x-y,-y,-z'
'-x,-x+y,-z+1/3'
'-x,-y,z+1/2'
'y,x,-z+2/3'
'-y,-x,-z+1/6'
'-x+y,y,-z+1/2'
'x,x-y,-z+5/6'


loop_
_atom_site_label
_atom_site_type_symbol
_atom_site_fract_x
_atom_site_fract_y
_atom_site_fract_z
_atom_site_occupancy
_atom_site_U_iso_or_equiv
Zn1 Zn 0.84243 0.68486 0.75 1.0 0.0228
Zn2 Zn 0.49697 0.99393 0.75 1.0 0.0312
P1 P 0.17041 0.40605 0.06011 1.0 0.0220
O1 O 0.1976 0.4597 0.1566 1.0 0.0339
O2 O 0.0519 0.2464 0.0547 1.0 0.0331
O3 O 0.3130 0.4229 0.0201 1.0 0.0300
O4 O 0.1292 0.5030 0.0075 1.0 0.0360
Na1 Na 0.6713 0.3425 0.75 0.34 0.1109
O5 O 0.5908 0.7113 0.3441 0.34 0.0919

File: zeolite_database/CZP1.cif
data_Chiral_Sodium_Zincophosphate_P6122
_cell_length_a        10.4797
_cell_length_b        10.4797
_cell_length_c        15.089
_cell_angle_alpha    90.0
_cell_angle_beta     90.0
_cell_angle_gamma    120.0


# setting 
# _symmetry_space_group_name_H-M 'P6122'


loop_
_symmetry_equiv_pos_as_xyz
'x,y,z'
'x-y,x,z+1/6'
'y,-x+y,z+5/6'
'-y,x-y,z+1/3'
'-x+y,-x,z+2/3'
'x-y,-y,-z'
'-x,-x+y,-z+2/3'
'-x,-y,z+1/2'
'y,x,-z+1/3'
'-y,-x,-z+5/6'
'-x+y,y,-z+1/2'
'x,x-y,-z+1/6'


loop_
_atom_site_label
_atom_site_type_sumbol
_atom_site_fract_x
_atom_site_fract_y
_atom_site_fract_z
_atom_site_occupancy
_atom_site_U_iso_or_equiv
Zn1 Zn 0.8414 0.6827 0.25 1.0 0.0182
Zn2 Zn 0.5071 0.4929 0.41667 1.0 0.0198
P1 P 0.8324 0.5912 0.4409 1.0 0.0203
O1 O 0.805 0.5403 0.3439 1.0 0.0231
O2 O 1.0485 0.8019 0.2185 1.0 0.0255
O3 O 0.689 0.571 0.4808 1.0 0.0328
O4 O 0.873 0.489 0.4910 1.0 0.0312
Na1 Na 0.668 0.336 0.25 0.53 0.0370
Na2 Na 0.602 0.336 0.235 0.24 0.0370
O5 O 0.07 0.033 0.08333 0.10 0.0370
O6 O 0.410 0.302 0.161 0.29 0.0370
O7 O 0.076 0 0 0.24 0.0370
O8 O 0.425 0.247 0.117 0.30 0.0370

File: zeolite_database/DAC0.cif
data_Dachiardite
_cell_length_a         18.676
_cell_length_b         7.518
_cell_length_c         10.246
_cell_angle_alpha     90
_cell_angle_beta      107.87
_cell_angle_gamma     90


# setting 
# _symmetry_space_group_name_H-M 'C12/m1'


loop_
_symmetry_equiv_pos_as_xyz
'x,y,z'
'-x,y,-z'
'-x,-y,-z'
'x,-y,z'
'x+1/2,y+1/2,z'
'-x+1/2,y+1/2,-z'
'-x+1/2,-y+1/2,-z'
'x+1/2,-y+1/2,z'


loop_
_atom_site_label
_atom_site_type_sumbol
_atom_site_fract_x
_atom_site_fract_y
_atom_site_fract_z
_atom_site_occupancy
_atom_site_U_iso_or_equiv
K1 K 0.4544 0.0 0.4626 0.156 0.1305
CA Ca -0.0091 0.2598 0.1297 0.345 0.0988
SI11 Si 0.2905 0.2084 0.1496 0.4 0.0152
SI12 Si 0.2846 0.2053 0.1660 0.4 0.0139
SI21 Si 0.1914 0.2901 0.3371 0.4 0.0165
SI22 Si 0.1929 0.2978 0.3714 0.4 0.0127
SI3 Si 0.0964 0.0 0.7007 0.8 0.0139
SI4 Si 0.0816 0.0 0.3793 0.8 0.0152
AL11 Al 0.2905 0.2084 0.1496 0.1 0.0152
AL12 Al 0.2846 0.2053 0.1660 0.1 0.0139
AL21 Al 0.1914 0.2901 0.3371 0.1 0.0165
AL22 Al 0.1929 0.2978 0.3714 0.1 0.0127
AL3 Al 0.0964 0.0 0.7007 0.2 0.0139
AL4 Al 0.0816 0.0 0.3793 0.2 0.0152
O1 O 0.3636 0.3239 0.2168 1.0 0.0418
O2 O 0.1162 0.1770 0.3265 1.0 0.0393
O31 O 0.2188 0.2642 0.2070 0.5 0.0304
O32 O 0.2382 0.2370 0.2652 0.5 0.0545
O4 O 0.1002 0.0 0.5457 1.0 0.0545
O5 O 0.1688 0.5000 0.3487 1.0 0.0507
O6 O 0.3098 0.0 0.1759 1.0 0.0443
O7 O 0.2335 0.2452 0.0131 0.5 0.0405
O8 O 0.2427 0.2777 0.5249 0.5 0.0367
O9 O 0.0103 0.0 0.7080 1.0 0.0241
H2O1 O2-(H2O) -0.0084 0.5 0.2668 1.0 0.0684
H2O2 O2-(H2O) 0.0884 0.0 0.0330 0.5 0.0849
H2O3 O2-(H2O) 0.0694 0.1037 0.0261 0.25 0.0950
H2O4 O2-(H2O) 0.0724 0.3931 0.0258 0.25 0.0823
H2O5 O2-(H2O) 0.0860 0.5000 0.0310 0.5 0.0760

File: zeolite_database/DDR0.cif
data_N2_1-aminoadamantane_Deca-Dodecasil_3R
_cell_length_a         13.860
_cell_length_b         13.860
_cell_length_c         40.891
_cell_angle_alpha     90
_cell_angle_beta      90
_cell_angle_gamma     120


# setting H
# _symmetry_space_group_name_H-M 'R-3m'


loop_
_symmetry_equiv_pos_as_xyz
'x,y,z'
'-y,x-y,z'
'-x+y,-x,z'
'x-y,-y,-z'
'-x,-x+y,-z'
'y,x,-z'
'-x,-y,-z'
'y,-x+y,-z'
'x-y,x,-z'
'-x+y,y,z'
'x,x-y,z'
'-y,-x,z'
'x+1/3,y+2/3,z+2/3'
'-y+1/3,x-y+2/3,z+2/3'
'-x+y+1/3,-x+2/3,z+2/3'
'x-y+1/3,-y+2/3,-z+2/3'
'-x+1/3,-x+y+2/3,-z+2/3'
'y+1/3,x+2/3,-z+2/3'
'-x+1/3,-y+2/3,-z+2/3'
'y+1/3,-x+y+2/3,-z+2/3'
'x-y+1/3,x+2/3,-z+2/3'
'-x+y+1/3,y+2/3,z+2/3'
'x+1/3,x-y+2/3,z+2/3'
'-y+1/3,-x+2/3,z+2/3'
'x+2/3,y+1/3,z+1/3'
'-y+2/3,x-y+1/3,z+1/3'
'-x+y+2/3,-x+1/3,z+1/3'
'x-y+2/3,-y+1/3,-z+1/3'
'-x+2/3,-x+y+1/3,-z+1/3'
'y+2/3,x+1/3,-z+1/3'
'-x+2/3,-y+1/3,-z+1/3'
'y+2/3,-x+y+1/3,-z+1/3'
'x-y+2/3,x+1/3,-z+1/3'
'-x+y+2/3,y+1/3,z+1/3'
'x+2/3,x-y+1/3,z+1/3'
'-y+2/3,-x+1/3,z+1/3'


loop_
_atom_site_label
_atom_site_type_sumbol
_atom_site_fract_x
_atom_site_fract_y
_atom_site_fract_z
_atom_site_occupancy
_atom_site_U_iso_or_equiv
SI1 Si 0.7267 0.0511 0.0700 1.0 0.0096
SI2 Si 0.1264 0.2527 0.1095 1.0 0.0096
SI3 Si 0.2020 0.4039 0.1711 1.0 0.0025
SI4 Si 0.1227 0.2454 0.2325 1.0 0.0076
SI5 Si 0.2256 0.0000 0.0000 1.0 0.0104
SI6 Si 0.0000 0.0000 0.2039 1.0 0.0194
SI7 Si 0.0000 0.0000 0.1280 1.0 0.0110
O1 O 0.3576 0.3881 0.6358 1.0 0.0300
O2 O 0.2792 0.3749 0.5768 1.0 0.0184
O3 O 0.4067 0.2954 0.5889 1.0 0.0248
O4 O 0.2277 0.4554 0.6589 1.0 0.0476
O5 O 0.1767 0.3534 0.7447 1.0 0.0284
O6 O 0.3233 0.1616 0.5391 1.0 0.0381
O7 O 0.5401 0.2700 0.5494 1.0 0.0469
O8 O 0.2713 0.5426 0.5529 1.0 0.0315
O9 O 0.1780 0.3561 0.5230 1.0 0.0422
O10 O 0.1870 0.0000 0.5000 1.0 0.0209
O11 O 0.0000 0.0000 0.1661 1.0 0.0566
C512 C 0.5000 0.0000 0.5000 1.0 0.1914
N1 N 0.0000 0.0000 0.4455 0.9 0.5181
C1 C 0.0000 0.0000 0.4095 0.9 0.4715
C2 C 0.0596 0.1192 0.3954 0.9 0.1889
C3 C 0.0596 0.1192 0.3577 0.9 0.3581
C4 C 0.1192 0.0596 0.3438 0.9 0.1856
N11 N 0.0000 0.0000 0.2815 0.1 0.1992
C11 C 0.0000 0.0000 0.3175 0.1 0.2943
C21 C 0.0596 0.1192 0.3317 0.1 0.1089
C31 C 0.0596 0.1192 0.3694 0.1 0.0565
C41 C 0.1192 0.0596 0.3833 0.1 0.1951

File: zeolite_database/DFO0.cif
data_Decamethonium_DAF-1
_cell_length_a         22.351
_cell_length_b         22.351
_cell_length_c         21.693
_cell_angle_alpha     90
_cell_angle_beta      90
_cell_angle_gamma     120


# setting 
_symmetry_space_group_name_H-M 'P6/mmm'


loop_
_symmetry_equiv_pos_as_xyz
'x,y,z'
'x-y,x,z'
'y,-x+y,z'
'-y,x-y,z'
'-x+y,-x,z'
'x-y,-y,-z'
'-x,-x+y,-z'
'-x,-y,z'
'y,x,-z'
'-y,-x,-z'
'-x+y,y,-z'
'x,x-y,-z'
'-x,-y,-z'
'-x+y,-x,-z'
'-y,x-y,-z'
'y,-x+y,-z'
'x-y,x,-z'
'-x+y,y,z'
'x,x-y,z'
'x,y,-z'
'-y,-x,z'
'y,x,z'
'x-y,-y,z'
'-x,-x+y,z'


loop_
_atom_site_label
_atom_site_type_symbol
_atom_site_fract_x
_atom_site_fract_y
_atom_site_fract_z
_atom_site_occupancy
_atom_site_U_iso_or_equiv
T1 Si(T) 0.0803 0.3024 0.50000 1.0 0.0237
T2 Si(T) 0.1471 0.4356 0.1836 1.0 0.0238
T3 Si(T) 0.0816 0.4710 0.2940 1.0 0.0228
T4 Si(T) 0.0811 0.4703 0.0727 1.0 0.0287
T5 Si(T) 0.1217 0.3812 0.3706 1.0 0.0250
T6 Si(T) 0.0782 0.2904 0.2486 1.0 0.0260
O1 O 0.0993 0.3514 0.1995 1.0 0.0470
O2 O 0.0923 0.3520 0.4391 1.0 0.0519
O3 O 0.1063 0.4430 0.3533 1.0 0.0441
O4 O 0.1306 0.4517 0.1122 1.0 0.0442
O5 O 0.1298 0.4794 0.2351 1.0 0.0553
O6 O 0.0847 0.3203 0.3175 1.0 0.0504
O7 O 0.0 0.2363 0.5 1.0 0.0417
O8 O 0.1375 0.2750 0.5 1.0 0.0553
O9 O 0.0 0.2285 0.2361 1.0 0.0365
O10 O 0.0 0.4158 0.879 1.0 0.0548
O11 O 0.0 0.4188 0.2775 1.0 0.0450
O12 O 0.0953 0.4615 0.0 1.0 0.0476
O13 O 0.2295 0.4590 0.1903 1.0 0.0437
O14 O 0.0935 0.5468 0.3133 1.0 0.0352
O15 O 0.2050 0.4101 0.3678 1.0 0.0355
O16 O 0.1293 0.2586 0.2404 1.0 0.0355
O17 O 0.0974 0.5487 0.0867 1.0 0.0552
C1 C 0.5 0.0 0.5 1.0 0.1500
C2 C 0.4453 0.0246 0.5 0.3333 0.1500
C3 C 0.5197 0.0394 0.4403 0.3333 0.1500
C4 C 0.66667 0.33333 0.2688 1.0 0.1500
C5 C 0.6406 0.2811 0.3088 0.3333 0.1500
C6 C 0.5949 0.2974 0.3129 0.3333 0.1225

File: zeolite_database/DFT0.cif
data_Magnesium_Phosphate_UiO-20
_cell_length_a        20.9098
_cell_length_b        17.8855
_cell_length_c        14.7913
_cell_angle_alpha    90.0
_cell_angle_beta     134.842
_cell_angle_gamma    90.0


# setting 
# _symmetry_space_group_name_H-M 'C12/c1'


loop_
_symmetry_equiv_pos_as_xyz
'x,y,z'
'-x,y,-z+1/2'
'-x,-y,-z'
'x,-y,z-1/2'
'x+1/2,y+1/2,z'
'-x+1/2,y+1/2,-z+1/2'
'-x+1/2,-y+1/2,-z'
'x+1/2,-y+1/2,z-1/2'


loop_
_atom_site_label
_atom_site_type_sumbol
_atom_site_fract_x
_atom_site_fract_y
_atom_site_fract_z
_atom_site_occupancy
_atom_site_U_iso_or_equiv
Mg1 Mg 0.6337 0.5791 0.8697 1.0 0.0090
Mg2 Mg 0.1339 0.5828 0.8798 1.0 0.0090
Mg3 Mg 0.5134 0.6686 0.3938 1.0 0.0080
Mg4 Mg 0.0011 0.6701 0.3846 1.0 0.0100
P1 P 0.488 0.645 0.5859 1.0 0.0090
P2 P 0.8503 0.6002 0.1141 1.0 0.0080
P3 P 0.6496 0.3955 0.8964 1.0 0.0090
P4 P -0.0044 0.6504 0.5961 1.0 0.0080
O1 O 0.5787 0.5965 0.9299 1.0 0.0200
O2 O 0.0369 0.7735 0.4253 1.0 0.0149
O3 O 0.5851 0.6279 0.7143 1.0 0.0170
O4 O 0.4803 0.6232 0.4771 1.0 0.0110
O5 O 0.9112 0.6126 0.0934 1.0 0.0190
O6 O 0.8792 0.651 0.2222 1.0 0.0141
O7 O 0.8516 0.5192 0.1478 1.0 0.0110
O8 O 0.7528 0.6233 -0.0102 1.0 0.0141
O9 O 0.6387 0.4745 0.8498 1.0 0.0149
O10 O 0.5918 0.3403 0.785 1.0 0.0130
O11 O 0.7491 0.3707 0.9848 1.0 0.0110
O12 O 0.6227 0.3894 0.9709 1.0 0.0149
O13 O 0.0852 0.6474 0.7371 1.0 0.0160
O14 O -0.0463 0.7283 0.5554 1.0 0.0110
O15 O 0.9297 0.5921 0.571 1.0 0.0160
O16 O 0.014 0.6254 0.5161 1.0 0.0100
N1 N 0.1204 0.501 0.6262 1.0 0.0130
N2 N 0.6261 0.5053 0.6242 1.0 0.0141
N3 N 0.7586 0.2534 0.1335 1.0 0.0130
N4 N 0.7341 0.7513 0.1062 1.0 0.0149
C1 C 0.7169 0.4716 0.7168 1.0 0.0141
C2 C 0.2119 0.5328 0.7085 1.0 0.0141
C3 C 0.7604 0.2203 0.2269 1.0 0.0110
C4 C 0.7403 0.7825 0.204 1.0 0.0130

File: zeolite_database/DOH0.cif
data_N_2_Piperidine_Dodecasil_1H
_cell_length_a         13.783
_cell_length_b         13.783
_cell_length_c         11.190
_cell_angle_alpha     90
_cell_angle_beta      90
_cell_angle_gamma     120


# setting 
_symmetry_space_group_name_H-M 'P6/mmm'


loop_
_symmetry_equiv_pos_as_xyz
'x,y,z'
'x-y,x,z'
'y,-x+y,z'
'-y,x-y,z'
'-x+y,-x,z'
'x-y,-y,-z'
'-x,-x+y,-z'
'-x,-y,z'
'y,x,-z'
'-y,-x,-z'
'-x+y,y,-z'
'x,x-y,-z'
'-x,-y,-z'
'-x+y,-x,-z'
'-y,x-y,-z'
'y,-x+y,-z'
'x-y,x,-z'
'-x+y,y,z'
'x,x-y,z'
'x,y,-z'
'-y,-x,z'
'y,x,z'
'x-y,-y,z'
'-x,-x+y,z'


loop_
_atom_site_label
_atom_site_type_symbol
_atom_site_fract_x
_atom_site_fract_y
_atom_site_fract_z
_atom_site_occupancy
_atom_site_U_iso_or_equiv
SI1 Si 0.4186 0.2093 0.2252 1.0 0.0269
SI2 Si 0.3868 0.0 0.3627 1.0 0.0299
SI3 Si 0.2628 0.1314 0.0 1.0 0.0206
SI4 Si 0.3333 0.6667 0.1384 1.0 0.0247
O1 O 0.1052 0.3933 0.3031 1.0 0.0822
O2 O 0.5429 0.2715 0.8164 1.0 0.0704
O3 O 0.3405 0.1702 0.1139 1.0 0.0555
O4 O 0.3601 0.0 0.5 1.0 0.0569
O5 O 0.1865 0.0 0.0 1.0 0.0507
O6 O 0.5 0.0 0.3451 1.0 0.0918
O7 O 0.3333 0.6667 0.0 1.0 0.1284
C1 C 0.333 0.667 0.356 0.1 0.1299
C2 C 0.381 0.762 0.402 0.1 0.1299
C3 C 0.309 0.618 0.436 0.1 0.1299
C4 C 0.230 0.760 0.500 0.1 0.1299
C5 C 0.0 0.5 0.036 0.1 0.1299
C6 C 0.092 0.636 0.0 0.1 0.1299
C7 C 0.122 0.531 0.0 0.1 0.1299
C8 C 0.0 0.431 0.0 0.1 0.1299
C9 C 0.140 0.570 0.122 0.1 0.1299
C10 C 0.0 0.0 0.296 0.1 0.1299
C11 C 0.038 0.010 0.380 0.1 0.1299
C12 C 0.040 0.080 0.458 0.1 0.1299
C13 C 0.041 0.082 0.316 0.1 0.1299
C14 C 0.085 0.0 0.398 0.1 0.1299
C15 C 0.0 0.0 0.049 0.1 0.1299
C16 C 0.199 0.398 0.462 0.1 0.1299

File: zeolite_database/DON0.cif
data_UTD-1F
_cell_length_a        14.9701
_cell_length_b        8.4761
_cell_length_c        30.0278
_cell_angle_alpha    90
_cell_angle_beta     102.65
_cell_angle_gamma    90


# setting 
# _symmetry_space_group_name_H-M 'P1c1'


loop_
_symmetry_equiv_pos_as_xyz
'x,y,z'
'x,-y,z+1/2'


loop_
_atom_site_label
_atom_site_type_sumbol
_atom_site_fract_x
_atom_site_fract_y
_atom_site_fract_z
_atom_site_occupancy
_atom_site_U_iso_or_equiv
Si1 Si 0.096 0.180 0.1066 1.0 0.0120
Si2 Si 0.076 0.313 0.1986 1.0 0.0120
Si3 Si 0.124 0.180 0.2943 1.0 0.0120
Si4 Si 0.240 0.305 0.3824 1.0 0.0120
Si5 Si 0.410 0.176 0.4374 1.0 0.0120
Si6 Si 0.608 0.306 0.4689 1.0 0.0120
Si7 Si 0.793 0.183 0.4654 1.0 0.0120
Si8 Si 0.912 0.307 0.3992 1.0 0.0120
Si9 Si 0.929 0.182 0.3045 1.0 0.0120
Si10 Si 0.868 0.309 0.2072 1.0 0.0120
Si11 Si 0.769 0.176 0.1199 1.0 0.0120
Si12 Si 0.585 0.308 0.0659 1.0 0.0120
Si13 Si 0.398 0.190 0.040 1.0 0.0120
Si14 Si 0.206 0.316 0.041 1.0 0.0120
Si15 Si 0.902 0.318 0.0631 1.0 0.0120
Si16 Si 0.108 0.180 0.4432 1.0 0.0120
Si17 Si 0.081 0.816 0.1046 1.0 0.0120
Si18 Si 0.076 0.675 0.1994 1.0 0.0120
Si19 Si 0.127 0.807 0.2936 1.0 0.0120
Si20 Si 0.239 0.678 0.3836 1.0 0.0120
Si21 Si 0.418 0.808 0.4366 1.0 0.0120
Si22 Si 0.604 0.687 0.4663 1.0 0.0120
Si23 Si 0.798 0.810 0.4672 1.0 0.0120
Si24 Si 0.914 0.679 0.4024 1.0 0.0120
Si25 Si 0.931 0.797 0.3052 1.0 0.0120
Si26 Si 0.867 0.670 0.2096 1.0 0.0120
Si27 Si 0.762 0.809 0.1211 1.0 0.0120
Si28 Si 0.587 0.313 0.5659 1.0 0.0120
Si29 Si 0.386 0.181 0.5374 1.0 0.0120
Si30 Si 0.194 0.685 0.040 1.0 0.0120
Si31 Si 0.890 0.318 0.5625 1.0 0.0120
Si32 Si 0.110 0.808 0.4458 1.0 0.0120
O1 O 0.169 0.278 0.0863 1.0 0.0041
O2 O 0.108 0.208 0.1608 1.0 0.0041
O3 O 0.131 0.265 0.2484 1.0 0.0041
O4 O 0.101 0.494 0.1903 1.0 0.0041
O5 O 0.209 0.230 0.3331 1.0 0.0041
O6 O 0.033 0.230 0.3097 1.0 0.0041
O7 O 0.125 0.995 0.287 1.0 0.0041
O8 O 0.348 0.283 0.3979 1.0 0.0041
O9 O 0.191 0.220 0.4183 1.0 0.0041
O10 O 0.215 0.491 0.3798 1.0 0.0041
O11 O 0.513 0.230 0.443 1.0 0.0041
O12 O 0.375 0.202 0.4835 1.0 0.0041
O13 O 0.689 0.237 0.4472 1.0 0.0041
O14 O 0.624 0.264 0.5218 1.0 0.0041
O15 O 0.601 0.496 0.4626 1.0 0.0041
O16 O 0.851 0.210 0.4274 1.0 0.0041
O17 O 0.839 0.279 0.5109 1.0 0.0041
O18 O 0.890 0.251 0.3468 1.0 0.0041
O19 O 0.797 0.997 0.4778 1.0 0.0041
O20 O 0.887 0.494 0.402 1.0 0.0041
O21 O 0.870 0.253 0.2581 1.0 0.0041
O22 O 0.919 0.990 0.3025 1.0 0.0041
O23 O 0.797 0.197 0.1738 1.0 0.0041
O24 O 0.967 0.294 0.195 1.0 0.0041
O25 O 0.831 0.489 0.2009 1.0 0.0041
O26 O 0.664 0.227 0.1035 1.0 0.0041
O27 O 0.833 0.285 0.0962 1.0 0.0041
O28 O 0.489 0.247 0.0739 1.0 0.0041
O29 O 0.598 0.741 0.5166 1.0 0.0041
O30 O 0.590 0.502 0.5718 1.0 0.0041
O31 O 0.314 0.288 0.0503 1.0 0.0041
O32 O 0.382 0.996 0.5496 1.0 0.0041
O33 O 0.186 0.499 0.0267 1.0 0.0041
O34 O 0.112 0.995 0.0982 1.0 0.0041
O35 O 0.853 0.725 0.5119 1.0 0.0041
O36 O 0.994 0.221 0.0794 1.0 0.0041
O37 O 0.929 0.497 0.5648 1.0 0.0041
O38 O 0.019 0.282 0.4218 1.0 0.0041
O39 O 0.140 0.216 0.497 1.0 0.0041
O40 O 0.146 0.707 0.0822 1.0 0.0041
O41 O 0.095 0.780 0.1582 1.0 0.0041
O42 O 0.140 0.730 0.2469 1.0 0.0041
O43 O 0.212 0.756 0.334 1.0 0.0041
O44 O 0.034 0.750 0.3059 1.0 0.0041
O45 O 0.346 0.700 0.4027 1.0 0.0041
O46 O 0.185 0.760 0.4177 1.0 0.0041
O47 O 0.518 0.757 0.4306 1.0 0.0041
O48 O 0.406 0.218 0.988 1.0 0.0041
O49 O 0.401 0.992 0.4223 1.0 0.0041
O50 O 0.695 0.749 0.4535 1.0 0.0041
O51 O 0.848 0.780 0.4262 1.0 0.0041
O52 O 0.903 0.736 0.3507 1.0 0.0041
O53 O 0.864 0.721 0.2612 1.0 0.0041
O54 O 0.799 0.786 0.1748 1.0 0.0041
O55 O 0.969 0.689 0.2014 1.0 0.0041
O56 O 0.655 0.232 0.6092 1.0 0.0041
O57 O 0.817 0.305 0.5948 1.0 0.0041
O58 O 0.780 0.991 0.1064 1.0 0.0041
O59 O 0.484 0.252 0.5629 1.0 0.0041
O60 O 0.303 0.269 0.5536 1.0 0.0041
O61 O 0.975 0.203 0.5788 1.0 0.0041
O62 O 0.153 0.211 0.9993 1.0 0.0041
O63 O 0.083 0.993 0.4353 1.0 0.0041
O64 O 0.019 0.702 0.4307 1.0 0.0041
Co1 Co 0.502 0.258 0.2542 1.0 0.0231
C1 C 0.518 0.060 0.218 1.0 0.0700
C2 C 0.577 0.054 0.262 1.0 0.0700
C3 C 0.523 0.062 0.295 1.0 0.0700
C4 C 0.429 0.071 0.271 1.0 0.0700
C5 C 0.426 0.070 0.224 1.0 0.0700
C6 C 0.558 0.063 0.346 1.0 0.1399
C7 C 0.681 0.030 0.271 1.0 0.1399
C8 C 0.546 0.050 0.172 1.0 0.1399
C9 C 0.340 0.070 0.186 1.0 0.1399
C10 C 0.347 0.068 0.294 1.0 0.1399
C11 C 0.543 0.450 0.222 1.0 0.0700
C12 C 0.584 0.453 0.270 1.0 0.0700
C13 C 0.512 0.457 0.294 1.0 0.0700
C14 C 0.427 0.456 0.262 1.0 0.0700
C15 C 0.446 0.452 0.217 1.0 0.0700
C16 C 0.525 0.473 0.345 1.5 0.1399
C17 C 0.686 0.457 0.291 1.5 0.1399
C18 C 0.594 0.456 0.184 1.5 0.1399
C19 C 0.376 0.462 0.172 1.5 0.1399
C20 C 0.333 0.466 0.272 1.5 0.1399

File: zeolite_database/EAB0.cif
data_Na_Tetramethylammonium-E
_cell_length_a         13.28
_cell_length_b         13.28
_cell_length_c         15.21
_cell_angle_alpha     90
_cell_angle_beta      90
_cell_angle_gamma     120


# setting 
_symmetry_space_group_name_H-M 'P63/mmc'


loop_
_symmetry_equiv_pos_as_xyz
'x,y,z'
'x-y,x,z+1/2'
'y,-x+y,z+1/2'
'-y,x-y,z'
'-x+y,-x,z'
'x-y,-y,-z'
'-x,-x+y,-z'
'-x,-y,z+1/2'
'y,x,-z'
'-y,-x,-z+1/2'
'-x+y,y,-z+1/2'
'x,x-y,-z+1/2'
'-x,-y,-z'
'-x+y,-x,-z-1/2'
'-y,x-y,-z-1/2'
'y,-x+y,-z'
'x-y,x,-z'
'-x+y,y,z'
'x,x-y,z'
'x,y,-z-1/2'
'-y,-x,z'
'y,x,z-1/2'
'x-y,-y,z-1/2'
'-x,-x+y,z-1/2'


loop_
_atom_site_label
_atom_site_type_symbol
_atom_site_fract_x
_atom_site_fract_y
_atom_site_fract_z
_atom_site_occupancy
_atom_site_U_iso_or_equiv
SI1 Si 0.233 0.0 0.0 0.739 0.0114
SI2 Si 0.425 0.093 0.146 0.739 0.0304
AL1 Al 0.233 0.0 0.0 0.261 0.0114
AL2 Al 0.425 0.093 0.146 0.261 0.0304
O1 O 0.309 -0.003 0.088 1.0 0.0101
O2 O 0.212 0.106 0.006 1.0 0.0063
O3 O 0.478 0.239 0.117 1.0 0.0405
O4 O 0.399 0.081 0.25 1.0 0.0329
O5 O 0.536 0.072 0.106 1.0 0.0253
H2O1 O2-(H2O) 0.6667 0.3333 -0.003 0.87 0.0633
H2O2 O2-(H2O) 0.461 -0.078 0.25 0.5 0.0253
H2O3 O2-(H2O) 0.454 0.227 -0.122 0.91 0.0633
H2O4 O2-(H2O) 0.0 0.0 -0.184 1.19 0.0076
H2O5 O2-(H2O) 0.068 0.136 0.75 0.7 0.0114
H2O6 O2-(H2O) 0.35 0.175 0.75 1.21 0.0633
H2O7 O2-(H2O) 0.708 0.354 -0.073 0.49 0.0266

File: zeolite_database/EAB1.cif
data_Bellbergite
_cell_length_a         13.244
_cell_length_b         13.244
_cell_length_c         15.988
_cell_angle_alpha     90
_cell_angle_beta      90
_cell_angle_gamma     120


# setting 
_symmetry_space_group_name_H-M 'P63/mmc'


loop_
_symmetry_equiv_pos_as_xyz
'x,y,z'
'x-y,x,z+1/2'
'y,-x+y,z+1/2'
'-y,x-y,z'
'-x+y,-x,z'
'x-y,-y,-z'
'-x,-x+y,-z'
'-x,-y,z+1/2'
'y,x,-z'
'-y,-x,-z+1/2'
'-x+y,y,-z+1/2'
'x,x-y,-z+1/2'
'-x,-y,-z'
'-x+y,-x,-z-1/2'
'-y,x-y,-z-1/2'
'y,-x+y,-z'
'x-y,x,-z'
'-x+y,y,z'
'x,x-y,z'
'x,y,-z-1/2'
'-y,-x,z'
'y,x,z-1/2'
'x-y,-y,z-1/2'
'-x,-x+y,z-1/2'


loop_
_atom_site_label
_atom_site_type_symbol
_atom_site_fract_x
_atom_site_fract_y
_atom_site_fract_z
_atom_site_occupancy
_atom_site_U_iso_or_equiv
K1 K 0.105 0.210 0.25 0.3333 0.0633
Ca1 Ca 0.0 0.0 0.0 1.0 0.0063
Ca2 Ca 0.33333 0.66667 0.130 1.0 0.0874
Sr1 Sr 0.33333 0.66667 0.9119 0.5 0.0304
Si1 Si 0.4215 0.3313 0.1538 0.5125 0.0138
Si2 Si 0.2476 0.0 0.0 0.5125 0.0046
Al1 Al 0.4215 0.3313 0.1538 0.4875 0.0138
Al2 Al 0.2476 0.0 0.0 0.4875 0.0046
O1 O 0.1127 0.225 0.003 1.0 0.0063
O2 O 0.6818 0.000 0.9158 1.0 0.0152
O3 O 0.958 0.327 0.25 1.0 0.0266
O4 O 0.2295 0.459 0.864 1.0 0.0203
O5 O 0.4590 0.918 0.862 1.0 0.0228
H2O1 O2-(H2O) 0.33333 0.66667 0.75 1.0 0.0633
H2O2 O2-(H2O) 0.413 0.826 0.25 1.0 0.0443
H2O3 O2-(H2O) 0.587 0.174 0.965 0.5 0.0380
H2O4 O2-(H2O) 0.218 0.436 0.159 1.0 0.0456
H2O5 O2-(H2O) 0.0 0.0 0.643 1.0 0.0177

File: zeolite_database/EDI0.cif
data_Na-exchanged_K-F
_cell_length_a         10.056
_cell_length_b         10.056
_cell_length_c         6.68
_cell_angle_alpha     90
_cell_angle_beta      90
_cell_angle_gamma     90


# setting 
# _symmetry_space_group_name_H-M 'P-421m'


loop_
_symmetry_equiv_pos_as_xyz
'x,y,z'
'y,-x,-z'
'-y,x,-z'
'x+1/2,-y+1/2,-z'
'-x+1/2,y+1/2,-z'
'-x,-y,z'
'-y+1/2,-x+1/2,z'
'y+1/2,x+1/2,z'


loop_
_atom_site_label
_atom_site_type_sumbol
_atom_site_fract_x
_atom_site_fract_y
_atom_site_fract_z
_atom_site_occupancy
_atom_site_U_iso_or_equiv
NA1 Na 0.242 0.258 -0.059 0.78 0.0241
NA21 Na -0.101 0.399 0.324 0.92 0.0329
NA22 Na 0.0 0.5 0.325 0.60 0.0051
SI1 Si 0.0 0.0 0.0 0.5 0.0570
SI2 Si 0.127 0.134 0.375 0.5 0.0127
AL1 Al 0.0 0.0 0.0 0.5 0.0570
AL2 Al 0.127 0.134 0.375 0.5 0.0127
O1 O 0.099 0.093 0.133 1.0 0.0342
O2 O -0.018 0.184 0.466 1.0 0.0469
O3 O 0.240 0.260 0.389 1.0 0.0114
H2O4 O2-(H2O) 0.147 0.353 -0.272 0.50 0.0215
H2O5 O2-(H2O) 0.112 0.387 -0.054 0.52 0.0228
H2O6 O2-(H2O) 0.0 0.5 -0.181 0.36 0.0228

File: zeolite_database/EDI1.cif
data_Edingtonite
_cell_length_a         9.537
_cell_length_b         9.651
_cell_length_c         6.509
_cell_angle_alpha     90
_cell_angle_beta      90
_cell_angle_gamma     90


# setting 
_symmetry_space_group_name_H-M 'P21212'


loop_
_symmetry_equiv_pos_as_xyz
'x,y,z'
'x+1/2,-y+1/2,-z'
'-x+1/2,y+1/2,-z'
'-x,-y,z'


loop_
_atom_site_label
_atom_site_type_symbol
_atom_site_fract_x
_atom_site_fract_y
_atom_site_fract_z
_atom_site_occupancy
_atom_site_U_iso_or_equiv
BA Ba 0.5 0.0 0.63117 0.974 0.0157
SI1 Si 0.0 0.0 0.01365 1.0 0.0070
SI2 Si -0.17568 0.09407 0.38762 1.0 0.0072
AL1 Al 0.09245 0.17139 0.62657 1.0 0.0053
O1 O 0.17414 0.33126 0.63273 1.0 0.0086
O2 O -0.05301 0.19639 0.46728 1.0 0.0085
O3 O 0.19836 0.03763 0.53741 1.0 0.0099
O4 O 0.03649 0.13362 0.87695 1.0 0.0147
O5 O -0.13505 0.03586 0.15743 1.0 0.0130
H1 H 0.13081 0.26044 0.05620 0.844 0.0384
H2 H 0.23738 0.36941 0.06351 0.844 0.0883
O6 O 0.17627 0.32248 0.14994 0.844 0.0219
H3 H 0.30048 0.08839 0.04942 0.909 0.0846
H4 H 0.41511 0.20440 0.03767 0.909 0.0534
O7 O 0.37851 0.12200 -0.02375 0.909 0.0405

File: zeolite_database/EEI0.cif
data_SSZ-45_ERS-18
_cell_length_a        13.7195
_cell_length_b        35.2245
_cell_length_c        22.1362
_cell_angle_alpha    90.00
_cell_angle_beta     90.00
_cell_angle_gamma    90.00


# setting 
# _symmetry_space_group_name_H-M 'Fmm2'


loop_
_symmetry_equiv_pos_as_xyz
'x,y,z'
'-x,-y,z'
'-x,y,z'
'x,-y,z'
'x,y+1/2,z+1/2'
'-x,-y+1/2,z+1/2'
'-x,y+1/2,z+1/2'
'x,-y+1/2,z+1/2'
'x+1/2,y,z+1/2'
'-x+1/2,-y,z+1/2'
'-x+1/2,y,z+1/2'
'x+1/2,-y,z+1/2'
'x+1/2,y+1/2,z'
'-x+1/2,-y+1/2,z'
'-x+1/2,y+1/2,z'
'x+1/2,-y+1/2,z'


loop_
_atom_site_label
_atom_site_type_sumbol
_atom_site_fract_x
_atom_site_fract_y
_atom_site_fract_z
_atom_site_occupancy
_atom_site_U_iso_or_equiv
Si1 Si 0 0 0.2089 1 0.0290
Si2 Si 0.2106 0 0.1842 1 0.0290
Si3 Si 0 0.06988 0.2996 1 0.0290
Si4 Si 0.1988 0.07150 0.3732 1 0.0290
Si5 Si 0 0.14727 0.2240 1 0.0290
Si6 Si 0.2111 0.14266 0.1775 1 0.0290
Si7 Si 0 0.22151 0.3074 1 0.0290
Si8 Si 0.1943 0.21137 0.3797 1 0.0290
Si9 Si 0.1132 0.17422 0.4985 1 0.0290
Si10 Si 0 0.28401 0.2069 1 0.0290
Si11 Si 0.1834 0.28612 0.1225 1 0.0290
Si12 Si 0 0.35517 0.2836 1 0.0290
Si13 Si 0.2098 0.35444 0.3139 1 0.0290
Si14 Si 0 0.42186 0.2017 1 0.0290
Si15 Si 0.1930 0.42704 0.1279 1 0.0290
Si16 Si 0.1131 0.41700 0.0025 1 0.0290
Si17 Si 0 0.5 0.2641 1 0.0290
Si18 Si 0.2102 0.5 0.3187 1 0.0290
O1 O 0.1806 0.1875 0.4419 1 0.0253
O2 O 0 0.32806 0.2254 1 0.0253
O3 O 0.2418 0.46370 0.1550 1 0.0253
O4 O 0 0.3984 0.2630 1 0.0253
O5 O 0.0962 0 0.1678 1 0.0253
O6 O 0.25 0.25 0.3924 1 0.0253
O7 O 0.2527 0.31838 0.1475 1 0.0253
O8 O 0.1241 0.37105 0.0098 1 0.0253
O9 O 0.2296 0 0.2561 1 0.0253
O10 O 0 0.1812 0.4826 1 0.0253
O11 O 0.0967 0.2751 0.1686 1 0.0253
O12 O 0.0956 0.0656 0.3402 1 0.0253
O13 O 0 0.0693 0.4962 1 0.0253
O14 O 0.0958 0.4153 0.1630 1 0.0253
O15 O 0.2327 0.1078 0.1323 1 0.0253
O16 O 0.0928 0.2227 0.3500 1 0.0253
O17 O 0.1627 0.4377 0.0598 1 0.0253
O18 O 0.2380 0.3621 0.2434 1 0.0253
O19 O 0.0949 0.1470 0.1827 1 0.0253
O20 O 0 0.11021 0.2658 1 0.0253
O21 O 0.2468 0.11195 0.3555 1 0.0253
O22 O 0 0.46487 0.2201 1 0.0253
O23 O 0.2503 0.31345 0.3315 1 0.0253
O24 O 0.1769 0.0700 0.4445 1 0.0253
O25 O 0.0944 0.3513 0.3242 1 0.0253
O26 O 0.25 0.25 0.1112 1 0.0253
O27 O 0.2314 0.46305 0.3580 1 0.0253
O28 O 0.1402 0.3017 0.0588 1 0.0253
O29 O 0 0.2589 0.2667 1 0.0253
O30 O 0.0950 0.5 0.3059 1 0.0253
O31 O 0 0.03701 0.2503 1 0.0253
O32 O 0 0.1843 0.2658 1 0.0253
C1 C 0 0.1586 0.02247 1 0.0633
C2 C 0.0904 0.18206 0.0084 1 0.0633
C3 C 0.0552 0.2226 0.0133 1 0.0633
C4 C 0.0888 0.09804 0.0254 1 0.0633
C5 C 0.0872 0.05542 0.0126 1 0.0633
C6 C 0 0.1108 -0.06580 1 0.0633
C7 C 0 0.0672 -0.07804 1 0.0633
N1 N 0 0.11735 0.00102 1 0.0633
N2 N 0 0.0460 -0.02146 1 0.0633
H1 H 0 0.1578 0.071 1 0.0760
H2a H 0.143 0.1779 0.0442 1 0.0760
H2b H 0.122 0.1765 -0.0349 1 0.0760
H3a H 0.082 0.2388 -0.024 1 0.0760
H3b H 0.080 0.2341 0.0558 1 0.0760
H4a H 0.093 0.1023 0.0738 1 0.0760
H4b H 0.1527 0.1100 0.004 1 0.0760
H5a H 0.1512 0.0477 -0.014 1 0.0760
H5b H 0.0874 0.0400 0.0548 1 0.0760
H6 H -0.065 0.1234 -0.0855 1 0.0760
H7 H -0.0652 0.0597 -0.1036 1 0.0760

File: zeolite_database/EMT0.cif
data_EMC-2_Calcined
_cell_length_a         17.3864
_cell_length_b         17.3864
_cell_length_c         28.3459
_cell_angle_alpha     90
_cell_angle_beta      90
_cell_angle_gamma     120


# setting 
# _symmetry_space_group_name_H-M 'P63/mmc'


loop_
_symmetry_equiv_pos_as_xyz
'x,y,z'
'x-y,x,z+1/2'
'y,-x+y,z+1/2'
'-y,x-y,z'
'-x+y,-x,z'
'x-y,-y,-z'
'-x,-x+y,-z'
'-x,-y,z+1/2'
'y,x,-z'
'-y,-x,-z+1/2'
'-x+y,y,-z+1/2'
'x,x-y,-z+1/2'
'-x,-y,-z'
'-x+y,-x,-z-1/2'
'-y,x-y,-z-1/2'
'y,-x+y,-z'
'x-y,x,-z'
'-x+y,y,z'
'x,x-y,z'
'x,y,-z-1/2'
'-y,-x,z'
'y,x,z-1/2'
'x-y,-y,z-1/2'
'-x,-x+y,z-1/2'


loop_
_atom_site_label
_atom_site_type_sumbol
_atom_site_fract_x
_atom_site_fract_y
_atom_site_fract_z
_atom_site_occupancy
_atom_site_U_iso_or_equiv
Na2 Na 0.589 0.177 0.047 0.25 0.0320
Na3 Na 0.66667 0.33333 0.627 0.325 0.0320
Na4 Na 0.3571 0.179 0.388 0.333 0.0320
Si1 Si 0.3734 0.0962 0.0167 0.792 0.0110
Si2 Si 0.4275 0.034 0.1069 0.792 0.0110
Si3 Si 0.4874 0.1546 -0.0730 0.792 0.0110
Si4 Si 0.4867 0.1521 0.1961 0.792 0.0110
Al1 Al 0.3734 0.0962 0.0167 0.208 0.0110
Al2 Al 0.4275 0.034 0.1069 0.208 0.0110
Al3 Al 0.4874 0.1546 -0.0730 0.208 0.0110
Al4 Al 0.4867 0.1521 0.1961 0.208 0.0110
O1 O 0.457 0.130 -0.0187 1.0 0.0190
O2 O 0.292 0.0 0.0 1.0 0.0190
O3 O 0.340 0.170 0.018 1.0 0.0190
O4 O 0.403 0.093 0.0713 1.0 0.0190
O5 O 0.425 0.069 0.1601 1.0 0.0190
O6 O 0.356 -0.072 0.1103 1.0 0.0190
O7 O 0.528 0.056 0.094 1.0 0.0190
O8 O 0.478 0.239 -0.092 1.0 0.0190
O9 O 0.594 0.188 -0.074 1.0 0.0190
O10 O 0.472 0.236 0.181 1.0 0.0190
O11 O 0.591 0.1818 0.187 1.0 0.0190
O12 O 0.453 0.117 0.25 1.0 0.0190
H2O1 O2-(H2O) 0.709 0.291 0.080 0.5 0.0320

File: zeolite_database/EMT1.cif
data_EMC-2_Partially_Dehydrated
_cell_length_a         17.3741
_cell_length_b         17.3741
_cell_length_c         28.3646
_cell_angle_alpha     90
_cell_angle_beta      90
_cell_angle_gamma     120


# setting 
_symmetry_space_group_name_H-M 'P63/mmc'


loop_
_symmetry_equiv_pos_as_xyz
'x,y,z'
'x-y,x,z+1/2'
'y,-x+y,z+1/2'
'-y,x-y,z'
'-x+y,-x,z'
'x-y,-y,-z'
'-x,-x+y,-z'
'-x,-y,z+1/2'
'y,x,-z'
'-y,-x,-z+1/2'
'-x+y,y,-z+1/2'
'x,x-y,-z+1/2'
'-x,-y,-z'
'-x+y,-x,-z-1/2'
'-y,x-y,-z-1/2'
'y,-x+y,-z'
'x-y,x,-z'
'-x+y,y,z'
'x,x-y,z'
'x,y,-z-1/2'
'-y,-x,z'
'y,x,z-1/2'
'x-y,-y,z-1/2'
'-x,-x+y,z-1/2'


loop_
_atom_site_label
_atom_site_type_symbol
_atom_site_fract_x
_atom_site_fract_y
_atom_site_fract_z
_atom_site_occupancy
_atom_site_U_iso_or_equiv
SI1 Si 0.370 0.096 0.018 0.792 0.0170
AL1 Al 0.370 0.096 0.018 0.208 0.0170
SI2 Si 0.429 0.037 0.108 0.792 0.0170
AL2 Al 0.429 0.037 0.108 0.208 0.0170
SI3 Si 0.488 0.155 -0.070 0.792 0.0170
AL3 Al 0.488 0.155 -0.070 0.208 0.0170
SI4 Si 0.489 0.154 0.195 0.792 0.0170
AL4 Al 0.489 0.154 0.195 0.208 0.0170
O1 O 0.459 0.130 -0.015 1.0 0.0141
O2 O 0.288 0.0 0.0 1.0 0.0141
O3 O 0.333 0.167 0.015 1.0 0.0141
O4 O 0.396 0.088 0.073 1.0 0.0141
O5 O 0.427 0.069 0.162 1.0 0.0141
O6 O 0.361 -0.071 0.105 1.0 0.0141
O7 O 0.531 0.063 0.093 1.0 0.0141
O8 O 0.473 0.236 -0.087 1.0 0.0141
O9 O 0.594 0.188 -0.075 1.0 0.0141
O10 O 0.478 0.239 0.179 1.0 0.0141
O11 O 0.592 0.183 0.186 1.0 0.0141
O12 O 0.460 0.127 0.25 1.0 0.0141
O13 O 0.409 0.591 0.25 1.0 0.0629
O14 O 0.561 0.781 0.205 0.5 0.0629
O15 O 0.103 0.206 0.094 0.5 0.0629
O16 O 0.170 0.085 0.137 0.5 0.0629
C1 C 0.498 0.630 0.235 0.75 0.0629
C2 C 0.511 0.689 0.192 0.75 0.0629
C3 C 0.176 0.190 0.149 1.0 0.0629
H2O1 O2-(H2O) 0.717 0.283 0.073 0.667 0.0629
H2O2 O2-(H2O) 0.333 -0.333 0.003 0.65 0.0629
H2O3 O2-(H2O) 0.106 0.007 0.044 0.5 0.0629
Na1 Na 0.333 0.667 0.111 0.5 0.0380
Na2 Na 0.667 0.333 0.156 0.5 0.0380
Na3 Na 0.344 0.172 0.110 0.5 0.0380
Na4 Na 0.0 0.0 0.132 0.5 0.0380
Na5 Na 0.333 0.667 0.25 1.0 0.0380
Na6 Na -0.404 0.192 0.034 0.5 0.0380
