Repository: stefsmeets/lines

# Lines

Lines is a program for plotting powder diffraction patterns, and was initially developed for interactively modifying the background during the course of a Rietveld refinement with XRS-82 (Baerlocher, 1982). The modern way of removing backgrounds is by fitting a Chebyshev polynomial during the course of the Rietveld refinement. In practice, this method is unreliable when doing a Pawley or Le Bail fit, and offers little control over the shape of the background during a Rietveld refinement.

File: zeolite_database/EON0.cif
data_TNU-7
_cell_length_a        7.5789
_cell_length_b        18.089
_cell_length_c        25.853
_cell_angle_alpha    90.0
_cell_angle_beta     90.0
_cell_angle_gamma    90.0


# setting 2
_symmetry_space_group_name_H-M 'Pmmn'


loop_
_symmetry_equiv_pos_as_xyz
'x,y,z'
'x+1/2,-y,-z'
'-x,y+1/2,-z'
'-x+1/2,-y+1/2,z'
'-x,-y,-z'
'-x-1/2,y,z'
'x,-y-1/2,z'
'x-1/2,y-1/2,-z'


loop_
_atom_site_label
_atom_site_type_symbol
_atom_site_fract_x
_atom_site_fract_y
_atom_site_fract_z
_atom_site_occupancy
_atom_site_U_iso_or_equiv
Si1 Si -0.2500 0.1666 -0.0016 0.794 0.0003
Si2 Si -0.2500 0.0774 0.1062 0.794 0.0003
Si3 Si -0.2500 0.1585 0.2092 0.794 0.0003
Si4 Si 0.034 0.1631 -0.0884 0.794 0.0003
Si5 Si 0.040 -0.0223 0.1452 0.794 0.0003
Si6 Si 0.041 0.0569 0.2510 0.794 0.0003
Si7 Si 0.2500 0.1619 0.3936 0.794 0.0003
Si8 Si 0.2500 0.1632 0.5168 0.794 0.0003
Si9 Si -0.046 0.0512 0.3603 0.794 0.0003
Si10 Si 0.051 -0.0550 0.4527 0.794 0.0003
Ga1 Ga -0.2500 0.1666 -0.0016 0.206 0.0003
Ga2 Ga -0.2500 0.0774 0.1062 0.206 0.0003
Ga3 Ga -0.2500 0.1585 0.2092 0.206 0.0003
Ga4 Ga 0.034 0.1631 -0.0884 0.206 0.0003
Ga5 Ga 0.040 -0.0223 0.1452 0.206 0.0003
Ga6 Ga 0.041 0.0569 0.2510 0.206 0.0003
Ga7 Ga 0.2500 0.1619 0.3936 0.206 0.0003
Ga8 Ga 0.2500 0.1632 0.5168 0.206 0.0003
Ga9 Ga -0.046 0.0512 0.3603 0.206 0.0003
Ga10 Ga 0.051 -0.0550 0.4527 0.206 0.0003
O1 O -0.2500 0.2500 0.022 1 0.0004
O2 O -0.2500 0.110 0.0472 1 0.0004
O3 O -0.2500 0.147 0.1464 1 0.0004
O4 O -0.2500 0.2500 0.210 1 0.0004
O5 O -0.078 0.141 -0.0356 1 0.0004
O6 O -0.065 0.0308 0.1049 1 0.0004
O7 O -0.074 0.1324 0.2415 1 0.0004
O8 O -0.019 0.2500 -0.103 1 0.0004
O9 O -0.017 0.0004 0.2044 1 0.0004
O10 O 0.2500 0.156 -0.078 1 0.0004
O11 O 0.2500 -0.009 0.131 1 0.0004
O12 O 0.2500 0.081 0.253 1 0.0004
O13 O -0.011 0.1122 -0.1400 1 0.0004
O14 O -0.020 0.012 0.3033 1 0.0004
O15 O 0.2500 0.2500 0.381 1 0.0004
O16 O 0.2500 0.2500 0.532 1 0.0004
O17 O 0.2500 0.149 0.4554 1 0.0004
O18 O 0.072 0.1266 0.3669 1 0.0004
O19 O 0.077 0.1286 0.5464 1 0.0004
O20 O 0.039 -0.013 0.3965 1 0.0004
O21 O 0.0000 0.0000 0.5000 1 0.0004
O22 O -0.2500 0.071 0.376 1 0.0004
O23 O -0.2500 0.088 0.532 1 0.0004
Na1 Na 0.0000 0.0000 0.0000 0.5 0.0003
Na2 Na 0.2500 0.068 0.755 0.5 0.0003
Na3 Na 0.2500 0.072 0.040 0.5 0.0003
Na4 Na 0.2500 0.2500 0.284 0.5 0.0003
Na5 Na 0.2500 0.7500 0.707 0.5 0.0003
Na6 Na 0.036 0.2500 0.306 0.5 0.0003
Na7 Na 0.2500 0.7500 0.467 0.5 0.0003

File: zeolite_database/EPI0.cif
data_Epistilbite
_cell_length_a         9.08
_cell_length_b         17.74
_cell_length_c         10.25
_cell_angle_alpha     90
_cell_angle_beta      124.54
_cell_angle_gamma     90


# setting 
# _symmetry_space_group_name_H-M 'C12/m1'


loop_
_symmetry_equiv_pos_as_xyz
'x,y,z'
'-x,y,-z'
'-x,-y,-z'
'x,-y,z'
'x+1/2,y+1/2,z'
'-x+1/2,y+1/2,-z'
'-x+1/2,-y+1/2,-z'
'x+1/2,-y+1/2,z'


loop_
_atom_site_label
_atom_site_type_sumbol
_atom_site_fract_x
_atom_site_fract_y
_atom_site_fract_z
_atom_site_occupancy
_atom_site_U_iso_or_equiv
NA1 Na 0.760 0.0 0.251 0.26 0.0329
CA1 Ca 0.760 0.0 0.251 0.64 0.0329
SI1 Si 0.001 0.088 0.161 0.74 0.0076
SI2 Si 0.293 0.208 0.390 0.74 0.0101
SI3 Si 0.707 0.197 0.097 0.74 0.0139
AL1 Al 0.001 0.088 0.161 0.26 0.0076
AL2 Al 0.293 0.208 0.390 0.26 0.0101
AL3 Al 0.707 0.197 0.097 0.26 0.0139
O1 O 0.021 0.0 0.215 1.0 0.0101
O2 O 0.0 0.100 0.0 1.0 0.0253
O3 O 0.812 0.117 0.132 1.0 0.0215
O4 O 0.170 0.134 0.309 1.0 0.0190
O5 O 0.5 0.180 0.0 1.0 0.0393
O6 O 0.5 0.179 0.5 1.0 0.0139
O7 O 0.75 0.25 0.0 1.0 0.0583
O8 O 0.773 0.233 0.261 1.0 0.0595
O9 O 0.25 0.25 0.5 1.0 0.0583
H2O1 O2-(H2O) 0.724 0.0 0.502 0.875 0.0621
H2O2 O2-(H2O) 0.0 0.078 0.5 0.875 0.0621
H2O3 O2-(H2O) 0.559 0.082 0.281 0.875 0.0507
H2O4 O2-(H2O) 0.5 0.0 0.0 0.875 0.0418

File: zeolite_database/ERI0.cif
data_Piperidine_AlPO-17
_cell_length_a         13.2371
_cell_length_b         13.2371
_cell_length_c         14.7708
_cell_angle_alpha     90
_cell_angle_beta      90
_cell_angle_gamma     120


# setting 
# _symmetry_space_group_name_H-M 'P63/m'


loop_
_symmetry_equiv_pos_as_xyz
'x,y,z'
'x-y,x,z+1/2'
'y,-x+y,z+1/2'
'-y,x-y,z'
'-x+y,-x,z'
'-x,-y,z+1/2'
'-x,-y,-z'
'-x+y,-x,-z-1/2'
'-y,x-y,-z-1/2'
'y,-x+y,-z'
'x-y,x,-z'
'x,y,-z-1/2'


loop_
_atom_site_label
_atom_site_type_sumbol
_atom_site_fract_x
_atom_site_fract_y
_atom_site_fract_z
_atom_site_occupancy
_atom_site_U_iso_or_equiv
AL1 Al 0.7708 0.9983 0.1180 1.0 0.0350
AL2 Al 0.0999 0.4214 0.2500 1.0 0.0241
P1 P 0.9989 0.2369 0.0938 1.0 0.0250
P2 P 0.5675 0.9079 0.2500 1.0 0.0180
O1 O 0.0365 0.3435 0.1529 1.0 0.0380
O11 O 0.6373 0.9669 0.1649 1.0 0.0270
O2 O 0.0826 0.1910 0.1053 1.0 0.0400
O3 O 0.1432 0.2640 0.6244 1.0 0.0400
O4 O 0.2773 0.0030 0.9970 1.0 0.0420
O5 O 0.2468 0.4693 0.2500 1.0 0.0329
O6 O 0.4584 0.9171 0.2500 1.0 0.0260
O7 O 0.1721 0.1876 0.2500 0.69 0.0439
C1 C 0.3770 0.7930 0.9599 1.0 0.4192
C2 C 0.4590 0.7490 0.9920 1.0 0.4192

File: zeolite_database/ERI1.cif
data_Erionite
_cell_length_a         13.27
_cell_length_b         13.27
_cell_length_c         15.05
_cell_angle_alpha     90
_cell_angle_beta      90
_cell_angle_gamma     120


# setting 
# _symmetry_space_group_name_H-M 'P63/mmc'


loop_
_symmetry_equiv_pos_as_xyz
'x,y,z'
'x-y,x,z+1/2'
'y,-x+y,z+1/2'
'-y,x-y,z'
'-x+y,-x,z'
'x-y,-y,-z'
'-x,-x+y,-z'
'-x,-y,z+1/2'
'y,x,-z'
'-y,-x,-z+1/2'
'-x+y,y,-z+1/2'
'x,x-y,-z+1/2'
'-x,-y,-z'
'-x+y,-x,-z-1/2'
'-y,x-y,-z-1/2'
'y,-x+y,-z'
'x-y,x,-z'
'-x+y,y,z'
'x,x-y,z'
'x,y,-z-1/2'
'-y,-x,z'
'y,x,z-1/2'
'x-y,-y,z-1/2'
'-x,-x+y,z-1/2'


loop_
_atom_site_label
_atom_site_type_sumbol
_atom_site_fract_x
_atom_site_fract_y
_atom_site_fract_z
_atom_site_occupancy
_atom_site_U_iso_or_equiv
NA1 Na 0.3333 0.6667 0.14 0.30 0.0380
NA2 Na 0.5 0.0 0.0 0.11 0.0393
K1 K 0.0 0.0 0.25 1.0 0.0251
MG Mg 0.66667 0.33333 0.2030 0.175 0.0380
CA1 Ca 0.3333 0.6667 0.14 0.07 0.0380
CA2 Ca 0.5 0.0 0.0 0.04 0.0393
CA3 Ca 0.66667 0.33333 0.0730 0.195 0.0456
SI1 Si 0.00021 0.23350 0.10446 0.75 0.0114
SI2 Si 0.0935 0.4245 0.2500 0.75 0.0139
AL1 Al 0.00021 0.23350 0.10446 0.25 0.0114
AL2 Al 0.0935 0.4245 0.2500 0.25 0.0139
O1 O 0.0267 0.3493 0.1610 1.0 0.0306
O2 O 0.0979 0.1957 0.1264 1.0 0.0209
O3 O 0.1258 0.2516 0.6339 1.0 0.0241
O4 O 0.2638 0.0 0.0 1.0 0.0310
O5 O 0.2293 0.4585 0.25 1.0 0.0266
O6 O 0.4603 0.9206 0.25 1.0 0.0355
H2O1 O2-(H2O) 0.4890 0.2450 0.25 0.34 0.0583
H2O2 O2-(H2O) 0.2490 0.4970 0.0160 0.11 0.0241
H2O3 O2-(H2O) 0.8950 0.4480 0.0950 0.23 0.0532

File: zeolite_database/ESV0.cif
data_ERS-7_Framework
_cell_length_a        9.7998
_cell_length_b        12.4116
_cell_length_c        22.8606
_cell_angle_alpha    90.0
_cell_angle_beta     90.0
_cell_angle_gamma    90.0


# setting 
_symmetry_space_group_name_H-M 'Pnma'


loop_
_symmetry_equiv_pos_as_xyz
'x,y,z'
'x+1/2,-y+1/2,-z+1/2'
'-x,y+1/2,-z'
'-x+1/2,-y,z+1/2'
'-x,-y,-z'
'-x-1/2,y-1/2,z-1/2'
'x,-y-1/2,z'
'x-1/2,y,-z-1/2'


loop_
_atom_site_label
_atom_site_type_symbol
_atom_site_fract_x
_atom_site_fract_y
_atom_site_fract_z
_atom_site_occupancy
_atom_site_U_iso_or_equiv
Si1 Si 0.3402 0.8726 0.8634 1.0 0.0250
Si2 Si 0.6431 0.8742 0.5312 1.0 0.0250
Si3 Si 0.885 0.5148 0.9184 1.0 0.0231
Si4 Si 0.1522 0.8753 0.6532 1.0 0.0270
Si5 Si 0.9631 0.1242 0.809 1.0 0.0170
Si6 Si 0.2262 0.4812 0.7616 1.0 0.0190
O1 O 0.3061 0.75 0.8436 1.0 0.0370
O2 O 0.2695 0.8974 0.9252 1.0 0.0400
O3 O 0.4999 0.8899 0.8714 1.0 0.0420
O4 O 0.2792 0.953 0.8154 1.0 0.0770
O5 O 0.639 0.75 0.5129 1.0 0.0360
O6 O 0.6641 0.9451 0.473 1.0 0.0360
O7 O 0.5035 0.902 0.5622 1.0 0.0431
O8 O 0.9441 0.4377 0.8693 1.0 0.0540
O9 O 0.7618 0.5839 0.8935 1.0 0.0439
O10 O 0.1818 0.75 0.669 1.0 0.0629
O11 O 0.1698 0.5614 0.7136 1.0 0.0840
O12 O 0.9527 0.25 0.8208 1.0 0.0400
O13 O 0.3481 0.4091 0.7358 1.0 0.0490
O14 O 0.1074 0.4034 0.7828 1.0 0.0610

File: zeolite_database/ETR0.cif
data_ECR-34
_cell_length_a        21.030
_cell_length_b        21.030
_cell_length_c        8.530 
_cell_angle_alpha    90.0
_cell_angle_beta     90.0
_cell_angle_gamma    120.0


# setting 
# _symmetry_space_group_name_H-M 'P63mc'


loop_
_symmetry_equiv_pos_as_xyz
'x,y,z'
'x-y,x,z+1/2'
'y,-x+y,z+1/2'
'-y,x-y,z'
'-x+y,-x,z'
'-x,-y,z+1/2'
'-x+y,y,z'
'x,x-y,z'
'-y,-x,z'
'y,x,z+1/2'
'x-y,-y,z+1/2'
'-x,-x+y,z+1/2'


loop_
_atom_site_label
_atom_site_type_sumbol
_atom_site_fract_x
_atom_site_fract_y
_atom_site_fract_z
_atom_site_occupancy
_atom_site_U_iso_or_equiv
Si1 Si 0.745051 0.105905 0.016454 0.760000 0.0172
Si2 Si 0.667197 0.184656 0.151020 0.760000 0.0172
Si3 Si 0.641642 0.972046 0.228717 0.760000 0.0172
Si4 Si 0.614316 0.073991 0.442533 0.760000 0.0172
Ga1 Ga 0.745051 0.105905 0.016454 0.240000 0.0172
Ga2 Ga 0.667197 0.184656 0.151020 0.240000 0.0172
Ga3 Ga 0.641642 0.972046 0.228717 0.240000 0.0172
Ga4 Ga 0.614316 0.073991 0.442533 0.240000 0.0172
O1 O 0.744666 0.073572 0.837685 1.000000 0.0205
O2 O 0.830570 0.169430 0.062038 1.000000 0.0205
O3 O 0.690915 0.142401 0.014308 1.000000 0.0205
O4 O 0.715897 0.042160 0.156056 1.000000 0.0205
O5 O 0.725315 0.274653 0.146153 1.000000 0.0205
O6 O 0.583880 0.167856 0.098776 1.000000 0.0205
O7 O 0.662541 0.147879 0.329352 1.000000 0.0205
O8 O 0.584426 0.915693 0.092594 1.000000 0.0205
O9 O 0.595002 -0.00019 0.338508 1.000000 0.0205
O10 O 0.534151 0.068391 0.491326 1.000000 0.0205
K1 K 0.544904 0.455098 0.848571 0.616313 0.0823
K2 K 0.384429 0.192215 0.539995 0.863687 0.1231

File: zeolite_database/EUO0.cif
data_EU-1_Calcined_Rehydrated
_cell_length_a         13.695
_cell_length_b         22.326
_cell_length_c         20.178
_cell_angle_alpha     90
_cell_angle_beta      90
_cell_angle_gamma     90


# setting 
# _symmetry_space_group_name_H-M 'Cmma'


loop_
_symmetry_equiv_pos_as_xyz
'x,y,z'
'x,-y,-z'
'-x+1/2,y,-z'
'-x+1/2,-y,z'
'-x,-y,-z'
'-x,y,z'
'x-1/2,-y,z'
'x-1/2,y,-z'
'x+1/2,y+1/2,z'
'x+1/2,-y+1/2,-z'
'-x+1,y+1/2,-z'
'-x+1,-y+1/2,z'
'-x+1/2,-y+1/2,-z'
'-x+1/2,y+1/2,z'
'x,-y+1/2,z'
'x,y+1/2,-z'


loop_
_atom_site_label
_atom_site_type_sumbol
_atom_site_fract_x
_atom_site_fract_y
_atom_site_fract_z
_atom_site_occupancy
_atom_site_U_iso_or_equiv
Si1 Si 0.115 0.2500 0.123 1.0 0.0150
Si2 Si 0.187 0.3703 0.0630 1.0 0.0150
Si3 Si 0.289 0.4315 0.185 1.0 0.0150
Si4 Si 0.0000 0.448 0.053 1.0 0.0150
Si5 Si 0.0000 0.528 0.181 1.0 0.0150
Si6 Si 0.117 0.2500 0.277 1.0 0.0150
Si7 Si 0.191 0.3739 0.308 1.0 0.0150
Si8 Si 0.287 0.4302 0.431 1.0 0.0150
Si9 Si 0.0000 0.450 0.308 1.0 0.0150
Si10 Si 0.0000 0.534 0.432 1.0 0.0150
O1 O 0.0000 0.2500 0.113 1.0 0.0300
O2 O 0.158 0.3068 0.089 1.0 0.0300
O3 O 0.139 0.2500 0.199 1.0 0.0300
O4 O 0.2500 0.363 0.0000 1.0 0.0300
O5 O 0.245 0.405 0.118 1.0 0.0300
O6 O 0.094 0.407 0.044 1.0 0.0300
O7 O 0.2500 0.5000 0.196 1.0 0.0300
O8 O 0.405 0.431 0.176 1.0 0.0300
O9 O 0.260 0.389 0.246 1.0 0.0300
O10 O 0.0000 0.5000 0.0000 1.0 0.0300
O11 O 0.0000 0.477 0.126 1.0 0.0300
O12 O 0.0000 0.497 0.251 1.0 0.0300
O13 O 0.0000 0.2500 0.289 1.0 0.0300
O14 O 0.164 0.3065 0.309 1.0 0.0300
O15 O 0.094 0.409 0.303 1.0 0.0300
O16 O 0.244 0.391 0.374 1.0 0.0300
O17 O 0.2500 0.5000 0.424 1.0 0.0300
O18 O 0.2500 0.403 0.5000 1.0 0.0300
O19 O 0.404 0.425 0.427 1.0 0.0300
O20 O 0.0000 0.485 0.376 1.0 0.0300
O21 O 0.0000 0.5000 0.5000 1.0 0.0300
O51 O 0.2500 0.2000 0.5000 1.01 0.0500
O52 O 0.4000 0.2500 0.3820 1.27 0.0500
O53 O 0.5000 0.1250 0.067 0.53 0.0500
O54 O 0.5000 0.1860 0.2980 0.68 0.0500
O55 O 0.5000 0.2020 0.1760 0.63 0.0500
O56 O 0.0000 0.1830 0.4500 0.4 0.0500

File: zeolite_database/EUO1.cif
data_o-FDBDM-ZSM-50
_cell_length_a        13.726
_cell_length_b        22.171
_cell_length_c        20.254
_cell_angle_alpha    90.0
_cell_angle_beta     90.0
_cell_angle_gamma    90.0


# setting 
# _symmetry_space_group_name_H-M 'Cmma'


loop_
_symmetry_equiv_pos_as_xyz
'x,y,z'
'x,-y,-z'
'-x+1/2,y,-z'
'-x+1/2,-y,z'
'-x,-y,-z'
'-x,y,z'
'x-1/2,-y,z'
'x-1/2,y,-z'
'x+1/2,y+1/2,z'
'x+1/2,-y+1/2,-z'
'-x+1,y+1/2,-z'
'-x+1,-y+1/2,z'
'-x+1/2,-y+1/2,-z'
'-x+1/2,y+1/2,z'
'x,-y+1/2,z'
'x,y+1/2,-z'


loop_
_atom_site_label
_atom_site_type_sumbol
_atom_site_fract_x
_atom_site_fract_y
_atom_site_fract_z
_atom_site_occupancy
_atom_site_U_iso_or_equiv
Si1 Si 0.2113 0.43268 0.31343 1 0.0210
Si2 Si 0.3135 0.37443 0.43591 1 0.0223
Si3 Si 0.3862 0.25 0.3846 1 0.0256
Si4 Si 0.3886 0.25 0.2335 1 0.0262
Si5 Si 0.3103 0.37435 0.1917 1 0.0210
Si6 Si 0.2129 0.43262 0.07141 1 0.0213
Si7a Si 0 0.4673 0.0687 1 0.0401
Si8a Si 0 0.547 0.2006 0.5 0.0199
Si9a Si 0 0.4728 0.3269 0.5 0.0160
Si10 Si 0 0.5463 0.4581 0.5 0.0229
Si8b Si 0 0.55 0.1813 0.5 0.0289
Si9b Si 0 0.4705 0.3044 0.5 0.0280
Si11 Si 0 0.5745 0.4298 0.5 0.0219
F1 F 0.443 0.317 0.279 0.25 0.0609
O1 O 0.25 0.5 0.306 1 0.0570
O2 O 0.0946 0.4312 0.3178 1 0.0380
O3 O 0.2409 0.3941 0.2513 1 0.0560
O4 O 0.2544 0.4021 0.377 1 0.0709
O5 O 0.3393 0.3068 0.4204 1 0.0640
O6 O 0.5 0.25 0.3968 1 0.0629
O7 O 0.3595 0.25 0.3093 1 0.0640
O8 O 0.3325 0.3047 0.1969 1 0.0470
O9 O 0.2531 0.3849 0.1238 1 0.0380
O10 O 0.4062 0.4134 0.1921 1 0.0699
O11 O 0.25 0.5 0.0892 1 0.0309
O12 O 0.25 0.3757 0.5 1 0.0670
O13 O 0.4074 0.4128 0.4491 1 0.0699
O14 O 0.0957 0.4287 0.0732 1 0.0389
O15 O 0.5 0.25 0.2153 1 0.0679
O16 O 0.25 0.4132 0 1 0.0339
O17 O 0 0.5157 0.0193 0.5 0.0489
O18 O 0 0.5275 0.1052 0.5 0.0350
O19 O 0 0.4931 0.1511 0.5 0.0550
O20 O 0 0.4914 0.23 0.5 0.0499
O21 O 0 0.5261 0.2755 0.5 0.0579
O22 O 0 0.5297 0.3522 0.5 0.0360
O23 O 0 0.4887 0.4733 0.5 0.0489
O24 O 0 0.4986 0.3997 0.5 0.0509
N1 N 0 0.25 0.1878 1 0.0389
C1 C 0 0.3042 0.244 0.5 0.0239
C2 C 0.088 0.2788 0.1894 0.5 0.0339
C3 C 0 0.301 0.125 0.5 0.0339
C31 C 0 0.2765 0.312 0.5 0.0219
C32 C 0.088 0.25 0.3433 1 0.0609
C33 C 0.0885 0.25 0.4068 1 0.0509
C34 C 0 0.25 0.439 1 0.1697
C41 C 0 0.25 0.063 1 0.0769
C42 C 0.0874 0.25 0.0297 1 0.0399
C43 C 0.086 0.2825 -0.029 0.5 0.0409
F42 F 0.159 0.25 0.056 0.5 0.1900

File: zeolite_database/EWT0.cif
data_EMM-23
_cell_length_a        19.7480
_cell_length_b        19.7480
_cell_length_c        13.8585
_cell_angle_alpha    90.00
_cell_angle_beta     90.00
_cell_angle_gamma    120.00


# setting 
# _symmetry_space_group_name_H-M 'P31c'


loop_
_symmetry_equiv_pos_as_xyz
'x,y,z'
'-y,x-y,z'
'-x+y,-x,z'
'y,x,z+1/2'
'x-y,-y,z+1/2'
'-x,-x+y,z+1/2'


loop_
_atom_site_label
_atom_site_type_sumbol
_atom_site_fract_x
_atom_site_fract_y
_atom_site_fract_z
_atom_site_occupancy
_atom_site_U_iso_or_equiv
Si1 Si 0.9200 0.4535 0.595 1.00 0.0092
Si2 Si 0.7864 0.2844 0.622 1.00 0.0092
Si3 Si 0.7012 0.1332 0.510 1.00 0.0092
Si4 Si 0.7860 0.0413 0.757 0.33 0.0092
Si5 Si 0.9177 0.4457 1.005 1.00 0.0092
Si6 Si 0.7855 0.2793 0.983 1.00 0.0092
Si7 Si 0.6906 0.1279 0.096 1.00 0.0092
Si8 Si 0.7708 0.1874 0.799 1.00 0.0092
Si9 Si 0.5899 0.0753 0.803 1.00 0.0092
Si10 Si 0.3875 0.3145 0.303 1.00 0.0092
Si11 Si 0.7331 0.9995 0.547 0.67 0.0092
Si12 Si 0.66667 0.33333 0.697 1.00 0.0092
Si13 Si 0.66667 0.33333 0.923 1.00 0.0092
O1 O 0.8973 0.5112 0.541 1.00 0.0237
O2 O 0.930 0.4706 0.708 1.00 0.0237
O3 O 0.8586 0.3632 0.582 1.00 0.0237
O4 O 0.7207 0.3012 0.659 1.00 0.0237
O5 O 0.752 0.2227 0.537 1.00 0.0237
O6 O 0.8109 0.2448 0.707 1.00 0.0237
O7 O 0.709 0.1285 0.394 1.00 0.0237
O8 O 0.7394 0.0842 0.556 1.00 0.0237
O9 O 0.780 0.989 0.636 0.67 0.0237
O9" O 0.785 0.044 0.640 0.33 0.0274
O11 O 0.8846 0.4940 0.060 1.00 0.0274
O12 O 0.920 0.4623 0.893 1.00 0.0274
O13 O 0.8629 0.3535 1.020 1.00 0.0274
O14 O 0.7179 0.2976 0.964 1.00 0.0274
O15 O 0.7583 0.2153 0.070 1.00 0.0274
O16 O 0.8061 0.2416 0.894 1.00 0.0274
O17 O 0.689 0.1218 0.210 1.00 0.0274
O18 O 0.7067 0.0648 1.045 1.00 0.0274
O19 O 0.783 0.008 0.951 0.67 0.0274
O20 O 0.8588 0.031 0.789 0.33 0.0274
O21 O 0.0004 0.4662 0.550 1.00 0.0274
O22 O 0.7378 0.0330 0.293 1.00 0.0274
O23 O 0.6784 0.1470 0.797 1.00 0.0274
O24 O 0.8000 0.1238 0.799 1.00 0.0274
O25 O 0.5868 0.9940 0.816 1.00 0.0274
O26 O 0.66667 0.33333 0.810 1.00 0.0274
C1 C 0.686 0.691 0.299 0.33 0.0382
N1 N 0.748 0.743 0.225 0.33 0.0382
C2 C 0.776 0.691 0.175 0.33 0.0382
C3 C 0.766 0.696 0.065 0.33 0.0382
C4 C 0.727 0.748 0.049 0.33 0.0382
C5 C 0.713 0.772 0.149 0.33 0.0382
C6 C 0.817 0.810 0.276 0.33 0.0382
C7 C 0.848 0.778 0.354 0.33 0.0382
C8 C 0.827 0.789 0.456 0.33 0.0382
C9 C 0.714 0.637 0.341 0.33 0.0382
C10 C 0.653 0.551 0.329 0.33 0.0382
C11 C 0.682 0.503 0.275 0.33 0.0382
C12 C 0.652 0.421 0.318 0.33 0.0382
N2 N 0.651 0.344 0.299 0.33 0.0382
C13 C 0.635 0.299 0.394 0.33 0.0382
C14 C 0.569 0.215 0.372 0.33 0.0382
C15 C 0.538 0.214 0.268 0.33 0.0382
C16 C 0.588 0.297 0.225 0.33 0.0382
C17 C 0.731 0.362 0.260 0.33 0.0382
C18 C 0.816 0.385 0.241 0.33 0.0382
C19 C 0.851 0.358 0.319 0.33 0.0382
C1" C 1.038 0.213 0.628 0.17 0.0382
N1" N 1.019 0.213 0.525 0.17 0.0382
C2" C 0.941 0.208 0.503 0.17 0.0382
C3" C 0.956 0.263 0.414 0.17 0.0382
C4" C 1.046 0.298 0.388 0.17 0.0382
C5" C 1.083 0.267 0.460 0.17 0.0382
C6" C 1.048 0.178 0.454 0.17 0.0382
C7" C 0.986 0.095 0.424 0.17 0.0382
C8" C 0.998 0.074 0.322 0.17 0.0382
C9" C 1.042 0.281 0.686 0.17 0.0382
C10" C 1.093 0.299 0.777 0.17 0.0382
C11" C 1.045 0.272 0.870 0.17 0.0382
C12" C 1.010 0.184 0.889 0.17 0.0382
N2" N 1.007 0.168 0.998 0.17 0.0382
C13" C 1.087 0.223 1.042 0.17 0.0382
C14" C 1.074 0.277 0.972 0.17 0.0382
C15" C 0.985 0.252 0.97 0.17 0.0382
C16" C 0.944 0.181 1.045 0.17 0.0382
C17" C 0.987 0.084 1.014 0.17 0.0382
C18" C 0.98 0.066 1.122 0.17 0.0382
C19" C 0.958 -0.019 1.143 0.17 0.0382
Ow1 O 0.075 0.130 0.483 0.50 0.1494
Ow2 O 0.980 1.044 0.241 0.33 0.1494
Ow3 O 0.912 0.941 0.346 0.33 0.1494

File: zeolite_database/EZT0.cif
data_EMM-3
_cell_length_a        10.3132
_cell_length_b        12.6975
_cell_length_c        21.8660
_cell_angle_alpha    89.656
_cell_angle_beta     90.0
_cell_angle_gamma    90.0


# setting 
# _symmetry_space_group_name_H-M 'I2/m11'


loop_
_symmetry_equiv_pos_as_xyz
'x,y,z'
'x,-y,-z'
'-x,-y,-z'
'-x,y,z'
'x+1/2,y+1/2,z+1/2'
'x+1/2,-y+1/2,-z+1/2'
'-x+1/2,-y+1/2,-z+1/2'
'-x+1/2,y+1/2,z+1/2'


loop_
_atom_site_label
_atom_site_type_sumbol
_atom_site_fract_x
_atom_site_fract_y
_atom_site_fract_z
_atom_site_occupancy
_atom_site_U_iso_or_equiv
Al1 Al 0.2247 0.3744 0.11190 1.0 0.0119
Al2 Al 0.0 0.5563 0.65436 1.0 0.0119
Al3 Al 0.0 0.8722 0.79486 1.0 0.0119
Al4 Al 0.0 0.8762 0.43411 1.0 0.0119
Al5 Al 0.2190 0.5 0.5 1.0 0.0119
P6 P 0.7784 0.1322 0.11182 1.0 0.0119
P7 P 0.0 0.6216 0.79177 1.0 0.0119
P8 P 0.0 0.6292 0.43220 1.0 0.0119
P9 P 0.0 0.9457 0.66029 1.0 0.0119
P10 P 0.7767 0.0 0.5 1.0 0.0119
O11 O 0.0 0.5584 0.73316 1.0 0.0110
O12 O 0.0 0.7391 0.7734 1.0 0.0110
O13 O 0.0 0.5766 0.3683 1.0 0.0110
O14 O 0.0 0.7454 0.4179 1.0 0.0110
O15 O 0.1950 0.7550 0.91026 1.0 0.0110
O16 O 0.0 0.9520 0.72943 1.0 0.0110
O17 O 0.0 0.9430 0.3667 1.0 0.0110
O18 O 0.1984 0.4528 0.05108 1.0 0.0110
O19 O 0.1196 0.4071 0.17172 1.0 0.0110
O20 O 0.3813 0.3856 0.13894 1.0 0.0110
O21 O 0.8785 0.4039 0.53492 1.0 0.0110
O22 O 0.8097 0.0611 0.05700 1.0 0.0110
O23 O 0.8573 0.1001 0.16663 1.0 0.0110
O24 O 0.6346 0.1171 0.1242 1.0 0.0110
O25 O 0.1348 0.0904 0.5230 1.0 0.0110

File: zeolite_database/FAR0.cif
data_Farneseite
_cell_length_a        12.8784
_cell_length_b        12.8784
_cell_length_c        37.0078
_cell_angle_alpha    90.0
_cell_angle_beta     90.0
_cell_angle_gamma    120.0


# setting 
_symmetry_space_group_name_H-M 'P63/m'


loop_
_symmetry_equiv_pos_as_xyz
'x,y,z'
'x-y,x,z+1/2'
'y,-x+y,z+1/2'
'-y,x-y,z'
'-x+y,-x,z'
'-x,-y,z+1/2'
'-x,-y,-z'
'-x+y,-x,-z-1/2'
'-y,x-y,-z-1/2'
'y,-x+y,-z'
'x-y,x,-z'
'x,y,-z-1/2'


loop_
_atom_site_label
_atom_site_type_symbol
_atom_site_fract_x
_atom_site_fract_y
_atom_site_fract_z
_atom_site_occupancy
_atom_site_U_iso_or_equiv
Al1 Al 0.6692 0.0828 0.4659 1 0.0160
Al2 Al 0.2524 0.0028 0.3922 1 0.0140
Al3 Al 0.5897 -0.0868 0.3213 1 0.0110
Al4 Al 0.2523 -0.0051 0.25 1 0.0100
Si1 Si 0.3371 -0.0813 0.3213 1 0.0110
Si2 Si 0.7505 -0.0015 0.3934 1 0.0130
Si3 Si 0.4151 0.0832 0.4649 1 0.0140
Si4 Si 0.2524 0.2507 0.25 1 0.0100
S1 S 0 0 0.5 1 0.0550
S2 S 0.666667 0.333333 0.3794 1 0.0340
S3 S 0.666667 0.333333 0.25 1 0.0340
S4 S 0.333333 0.666667 0.4247 0.134 0.0500
K1 K 0.4372 0.219 0.318 0.912 0.0350
Na1A Na 0.5054 0.007 0.3927 0.864 0.0140
Na1B Na 0.524 0.047 0.3887 0.292 0.0300
Na1C Na 0.476 -0.058 0.4015 0.102 0.0390
Na2A Na 0.333333 0.666667 0.3036 0.249 0.1040
Na2B Na 0.333333 0.666667 0.3479 0.465 0.0500
Na3A Na 0.68 -0.1605 0.4649 0.451 0.0380
Na3B Na 0.597 -0.2044 0.4543 0.235 0.0430
Na3C Na 0.736 -0.1318 0.4718 0.357 0.0360
Na4A Na 0 0 0.3832 0.105 0.0290
Na4B Na 0 0 0.4144 0.805 0.0570
Na5A Na 0 0 0.25 0.120 0.0110
Na5B Na 0 0 0.2652 0.468 0.0380
Na6 Na 0.5143 0.0227 0.25 1.050 0.0350
Ca1 Ca 0.666667 0.333333 0.4798 0.760 0.0310
O1 O 0.324 -0.0134 0.3561 1 0.0440
O2 O 0.6847 0.0187 0.4268 1 0.0490
O3 O 0.7839 0.2269 0.4734 1 0.0420
O4 O 0.2387 -0.2218 0.3203 1 0.0270
O5 O 0.4662 -0.0702 0.3251 1 0.0500
O6 O 0.5417 0.0902 0.462 1 0.0440
O7 O 0.6657 -0.0189 0.3603 1 0.0480
O8 O 0.6668 0.0002 0.5025 1 0.0420
O9 O 0.3477 0.0316 0.4282 1 0.0410
O10 O 0.3341 -0.0132 0.2862 1 0.0390
O11 O 0.7841 -0.1015 0.25 1 0.0240
O12 O 0.2611 0.1324 0.25 1 0.0480
O13 O 0.2209 0.1157 0.3873 1 0.0620
O14 O 0.6708 -0.0068 0.2842 1 0.0480
O15 O 0.7573 -0.119 0.403 1 0.0450
O30 O 0.666667 0.333333 0.4196 1 0.0630
O31 O 0.6074 0.2101 0.3665 1 0.0600
O32 O 0.666667 0.333333 0.2835 1 0.0500
O33 O 0.5994 0.2156 0.2661 1 0.0500
O34 O 0.4018 -0.2033 0.4094 1 0.0770
O35 O 0.333333 0.666667 0.4604 1 0.0500
O36 O 0.8998 -0.0076 0.4803 1 0.0500
Cl1 Cl 0.3176 -0.3024 0.4306 0.216 0.0500
W1 O2-(H2O) 0.36 -0.407 0.25 0.266 0.0500
W2 O2-(H2O) 0 0 0.3238 0.357 0.0500

File: zeolite_database/FAU0.cif
data_Ultrastable_Y_Dehydrated_Dealuminated
_cell_length_a        24.188
_cell_length_b        24.188
_cell_length_c        24.188
_cell_angle_alpha    90
_cell_angle_beta     90
_cell_angle_gamma    90


# setting 2
# _symmetry_space_group_name_H-M 'Fd-3m'


loop_
_symmetry_equiv_pos_as_xyz
'x,y,z'
'x+1/4,-z,y+1/4'
'x+1/4,z+1/4,-y'
'z+1/4,y+1/4,-x'
'-z,y+1/4,x+1/4'
'-y,x+1/4,z+1/4'
'y+1/4,-x,z+1/4'
'z,x,y'
'y,z,x'
'-y+1/4,-z+1/4,x'
'z,-x+1/4,-y+1/4'
'-y+1/4,z,-x+1/4'
'-z+1/4,-x+1/4,y'
'-z+1/4,x,-y+1/4'
'y,-z+1/4,-x+1/4'
'x,-y+1/4,-z+1/4'
'-x+1/4,y,-z+1/4'
'-x+1/4,-y+1/4,z'
'y+1/4,x+1/4,-z'
'-y,-x,-z'
'z+1/4,-y,x+1/4'
'-z,-y,-x'
'-x,z+1/4,y+1/4'
'-x,-z,-y'
'-x,-y,-z'
'-x-1/4,z,-y-1/4'
'-x-1/4,-z-1/4,y'
'-z-1/4,-y-1/4,x'
'z,-y-1/4,-x-1/4'
'y,-x-1/4,-z-1/4'
'-y-1/4,x,-z-1/4'
'-z,-x,-y'
'-y,-z,-x'
'y-1/4,z-1/4,-x'
'-z,x-1/4,y-1/4'
'y-1/4,-z,x-1/4'
'z-1/4,x-1/4,-y'
'z-1/4,-x,y-1/4'
'-y,z-1/4,x-1/4'
'-x,y-1/4,z-1/4'
'x-1/4,-y,z-1/4'
'x-1/4,y-1/4,-z'
'-y-1/4,-x-1/4,z'
'y,x,z'
'-z-1/4,y,-x-1/4'
'z,y,x'
'x,-z-1/4,-y-1/4'
'x,z,y'
'x,y+1/2,z+1/2'
'x+1/4,-z+1/2,y+3/4'
'x+1/4,z+3/4,-y+1/2'
'z+1/4,y+3/4,-x+1/2'
'-z,y+3/4,x+3/4'
'-y,x+3/4,z+3/4'
'y+1/4,-x+1/2,z+3/4'
'z,x+1/2,y+1/2'
'y,z+1/2,x+1/2'
'-y+1/4,-z+3/4,x+1/2'
'z,-x+3/4,-y+3/4'
'-y+1/4,z+1/2,-x+3/4'
'-z+1/4,-x+3/4,y+1/2'
'-z+1/4,x+1/2,-y+3/4'
'y,-z+3/4,-x+3/4'
'x,-y+3/4,-z+3/4'
'-x+1/4,y+1/2,-z+3/4'
'-x+1/4,-y+3/4,z+1/2'
'y+1/4,x+3/4,-z+1/2'
'-y,-x+1/2,-z+1/2'
'z+1/4,-y+1/2,x+3/4'
'-z,-y+1/2,-x+1/2'
'-x,z+3/4,y+3/4'
'-x,-z+1/2,-y+1/2'
'-x,-y+1/2,-z+1/2'
'-x-1/4,z+1/2,-y+1/4'
'-x-1/4,-z+1/4,y+1/2'
'-z-1/4,-y+1/4,x+1/2'
'z,-y+1/4,-x+1/4'
'y,-x+1/4,-z+1/4'
'-y-1/4,x+1/2,-z+1/4'
'-z,-x+1/2,-y+1/2'
'-y,-z+1/2,-x+1/2'
'y-1/4,z+1/4,-x+1/2'
'-z,x+1/4,y+1/4'
'y-1/4,-z+1/2,x+1/4'
'z-1/4,x+1/4,-y+1/2'
'z-1/4,-x+1/2,y+1/4'
'-y,z+1/4,x+1/4'
'-x,y+1/4,z+1/4'
'x-1/4,-y+1/2,z+1/4'
'x-1/4,y+1/4,-z+1/2'
'-y-1/4,-x+1/4,z+1/2'
'y,x+1/2,z+1/2'
'-z-1/4,y+1/2,-x+1/4'
'z,y+1/2,x+1/2'
'x,-z+1/4,-y+1/4'
'x,z+1/2,y+1/2'
'x+1/2,y,z+1/2'
'x+3/4,-z,y+3/4'
'x+3/4,z+1/4,-y+1/2'
'z+3/4,y+1/4,-x+1/2'
'-z+1/2,y+1/4,x+3/4'
'-y+1/2,x+1/4,z+3/4'
'y+3/4,-x,z+3/4'
'z+1/2,x,y+1/2'
'y+1/2,z,x+1/2'
'-y+3/4,-z+1/4,x+1/2'
'z+1/2,-x+1/4,-y+3/4'
'-y+3/4,z,-x+3/4'
'-z+3/4,-x+1/4,y+1/2'
'-z+3/4,x,-y+3/4'
'y+1/2,-z+1/4,-x+3/4'
'x+1/2,-y+1/4,-z+3/4'
'-x+3/4,y,-z+3/4'
'-x+3/4,-y+1/4,z+1/2'
'y+3/4,x+1/4,-z+1/2'
'-y+1/2,-x,-z+1/2'
'z+3/4,-y,x+3/4'
'-z+1/2,-y,-x+1/2'
'-x+1/2,z+1/4,y+3/4'
'-x+1/2,-z,-y+1/2'
'-x+1/2,-y,-z+1/2'
'-x+1/4,z,-y+1/4'
'-x+1/4,-z-1/4,y+1/2'
'-z+1/4,-y-1/4,x+1/2'
'z+1/2,-y-1/4,-x+1/4'
'y+1/2,-x-1/4,-z+1/4'
'-y+1/4,x,-z+1/4'
'-z+1/2,-x,-y+1/2'
'-y+1/2,-z,-x+1/2'
'y+1/4,z-1/4,-x+1/2'
'-z+1/2,x-1/4,y+1/4'
'y+1/4,-z,x+1/4'
'z+1/4,x-1/4,-y+1/2'
'z+1/4,-x,y+1/4'
'-y+1/2,z-1/4,x+1/4'
'-x+1/2,y-1/4,z+1/4'
'x+1/4,-y,z+1/4'
'x+1/4,y-1/4,-z+1/2'
'-y+1/4,-x-1/4,z+1/2'
'y+1/2,x,z+1/2'
'-z+1/4,y,-x+1/4'
'z+1/2,y,x+1/2'
'x+1/2,-z-1/4,-y+1/4'
'x+1/2,z,y+1/2'
'x+1/2,y+1/2,z'
'x+3/4,-z+1/2,y+1/4'
'x+3/4,z+3/4,-y'
'z+3/4,y+3/4,-x'
'-z+1/2,y+3/4,x+1/4'
'-y+1/2,x+3/4,z+1/4'
'y+3/4,-x+1/2,z+1/4'
'z+1/2,x+1/2,y'
'y+1/2,z+1/2,x'
'-y+3/4,-z+3/4,x'
'z+1/2,-x+3/4,-y+1/4'
'-y+3/4,z+1/2,-x+1/4'
'-z+3/4,-x+3/4,y'
'-z+3/4,x+1/2,-y+1/4'
'y+1/2,-z+3/4,-x+1/4'
'x+1/2,-y+3/4,-z+1/4'
'-x+3/4,y+1/2,-z+1/4'
'-x+3/4,-y+3/4,z'
'y+3/4,x+3/4,-z'
'-y+1/2,-x+1/2,-z'
'z+3/4,-y+1/2,x+1/4'
'-z+1/2,-y+1/2,-x'
'-x+1/2,z+3/4,y+1/4'
'-x+1/2,-z+1/2,-y'
'-x+1/2,-y+1/2,-z'
'-x+1/4,z+1/2,-y-1/4'
'-x+1/4,-z+1/4,y'
'-z+1/4,-y+1/4,x'
'z+1/2,-y+1/4,-x-1/4'
'y+1/2,-x+1/4,-z-1/4'
'-y+1/4,x+1/2,-z-1/4'
'-z+1/2,-x+1/2,-y'
'-y+1/2,-z+1/2,-x'
'y+1/4,z+1/4,-x'
'-z+1/2,x+1/4,y-1/4'
'y+1/4,-z+1/2,x-1/4'
'z+1/4,x+1/4,-y'
'z+1/4,-x+1/2,y-1/4'
'-y+1/2,z+1/4,x-1/4'
'-x+1/2,y+1/4,z-1/4'
'x+1/4,-y+1/2,z-1/4'
'x+1/4,y+1/4,-z'
'-y+1/4,-x+1/4,z'
'y+1/2,x+1/2,z'
'-z+1/4,y+1/2,-x-1/4'
'z+1/2,y+1/2,x'
'x+1/2,-z+1/4,-y-1/4'
'x+1/2,z+1/2,y'


loop_
_atom_site_label
_atom_site_type_sumbol
_atom_site_fract_x
_atom_site_fract_y
_atom_site_fract_z
_atom_site_occupancy
_atom_site_U_iso_or_equiv
Si1 Si 0.1257 0.9460 0.0359 0.9153 0.0393
Al1 Al 0.1257 0.9460 0.0359 0.0847 0.0393
Al2 Al 0.1250 0.1250 0.1250 0.7 0.0380
O1 O 0.1076 -0.1076 0.0000 1.0 0.0570
O2 O 0.2539 0.2539 0.1406 1.0 0.0570
O3 O 0.1747 0.1747 0.9634 1.0 0.0570
O4 O 0.1798 0.1798 0.3217 1.0 0.0570
O5 O 0.085 0.085 0.085 0.7 0.0380

File: zeolite_database/FAU1.cif
data_Na-Y_Siliceous
_cell_length_a         24.2576
_cell_length_b         24.2576
_cell_length_c         24.2576
_cell_angle_alpha     90
_cell_angle_beta      90
_cell_angle_gamma     90


# setting 2
# _symmetry_space_group_name_H-M 'Fd-3m'


loop_
_symmetry_equiv_pos_as_xyz
'x,y,z'
'x+1/4,-z,y+1/4'
'x+1/4,z+1/4,-y'
'z+1/4,y+1/4,-x'
'-z,y+1/4,x+1/4'
'-y,x+1/4,z+1/4'
'y+1/4,-x,z+1/4'
'z,x,y'
'y,z,x'
'-y+1/4,-z+1/4,x'
'z,-x+1/4,-y+1/4'
'-y+1/4,z,-x+1/4'
'-z+1/4,-x+1/4,y'
'-z+1/4,x,-y+1/4'
'y,-z+1/4,-x+1/4'
'x,-y+1/4,-z+1/4'
'-x+1/4,y,-z+1/4'
'-x+1/4,-y+1/4,z'
'y+1/4,x+1/4,-z'
'-y,-x,-z'
'z+1/4,-y,x+1/4'
'-z,-y,-x'
'-x,z+1/4,y+1/4'
'-x,-z,-y'
'-x,-y,-z'
'-x-1/4,z,-y-1/4'
'-x-1/4,-z-1/4,y'
'-z-1/4,-y-1/4,x'
'z,-y-1/4,-x-1/4'
'y,-x-1/4,-z-1/4'
'-y-1/4,x,-z-1/4'
'-z,-x,-y'
'-y,-z,-x'
'y-1/4,z-1/4,-x'
'-z,x-1/4,y-1/4'
'y-1/4,-z,x-1/4'
'z-1/4,x-1/4,-y'
'z-1/4,-x,y-1/4'
'-y,z-1/4,x-1/4'
'-x,y-1/4,z-1/4'
'x-1/4,-y,z-1/4'
'x-1/4,y-1/4,-z'
'-y-1/4,-x-1/4,z'
'y,x,z'
'-z-1/4,y,-x-1/4'
'z,y,x'
'x,-z-1/4,-y-1/4'
'x,z,y'
'x,y+1/2,z+1/2'
'x+1/4,-z+1/2,y+3/4'
'x+1/4,z+3/4,-y+1/2'
'z+1/4,y+3/4,-x+1/2'
'-z,y+3/4,x+3/4'
'-y,x+3/4,z+3/4'
'y+1/4,-x+1/2,z+3/4'
'z,x+1/2,y+1/2'
'y,z+1/2,x+1/2'
'-y+1/4,-z+3/4,x+1/2'
'z,-x+3/4,-y+3/4'
'-y+1/4,z+1/2,-x+3/4'
'-z+1/4,-x+3/4,y+1/2'
'-z+1/4,x+1/2,-y+3/4'
'y,-z+3/4,-x+3/4'
'x,-y+3/4,-z+3/4'
'-x+1/4,y+1/2,-z+3/4'
'-x+1/4,-y+3/4,z+1/2'
'y+1/4,x+3/4,-z+1/2'
'-y,-x+1/2,-z+1/2'
'z+1/4,-y+1/2,x+3/4'
'-z,-y+1/2,-x+1/2'
'-x,z+3/4,y+3/4'
'-x,-z+1/2,-y+1/2'
'-x,-y+1/2,-z+1/2'
'-x-1/4,z+1/2,-y+1/4'
'-x-1/4,-z+1/4,y+1/2'
'-z-1/4,-y+1/4,x+1/2'
'z,-y+1/4,-x+1/4'
'y,-x+1/4,-z+1/4'
'-y-1/4,x+1/2,-z+1/4'
'-z,-x+1/2,-y+1/2'
'-y,-z+1/2,-x+1/2'
'y-1/4,z+1/4,-x+1/2'
'-z,x+1/4,y+1/4'
'y-1/4,-z+1/2,x+1/4'
'z-1/4,x+1/4,-y+1/2'
'z-1/4,-x+1/2,y+1/4'
'-y,z+1/4,x+1/4'
'-x,y+1/4,z+1/4'
'x-1/4,-y+1/2,z+1/4'
'x-1/4,y+1/4,-z+1/2'
'-y-1/4,-x+1/4,z+1/2'
'y,x+1/2,z+1/2'
'-z-1/4,y+1/2,-x+1/4'
'z,y+1/2,x+1/2'
'x,-z+1/4,-y+1/4'
'x,z+1/2,y+1/2'
'x+1/2,y,z+1/2'
'x+3/4,-z,y+3/4'
'x+3/4,z+1/4,-y+1/2'
'z+3/4,y+1/4,-x+1/2'
'-z+1/2,y+1/4,x+3/4'
'-y+1/2,x+1/4,z+3/4'
'y+3/4,-x,z+3/4'
'z+1/2,x,y+1/2'
'y+1/2,z,x+1/2'
'-y+3/4,-z+1/4,x+1/2'
'z+1/2,-x+1/4,-y+3/4'
'-y+3/4,z,-x+3/4'
'-z+3/4,-x+1/4,y+1/2'
'-z+3/4,x,-y+3/4'
'y+1/2,-z+1/4,-x+3/4'
'x+1/2,-y+1/4,-z+3/4'
'-x+3/4,y,-z+3/4'
'-x+3/4,-y+1/4,z+1/2'
'y+3/4,x+1/4,-z+1/2'
'-y+1/2,-x,-z+1/2'
'z+3/4,-y,x+3/4'
'-z+1/2,-y,-x+1/2'
'-x+1/2,z+1/4,y+3/4'
'-x+1/2,-z,-y+1/2'
'-x+1/2,-y,-z+1/2'
'-x+1/4,z,-y+1/4'
'-x+1/4,-z-1/4,y+1/2'
'-z+1/4,-y-1/4,x+1/2'
'z+1/2,-y-1/4,-x+1/4'
'y+1/2,-x-1/4,-z+1/4'
'-y+1/4,x,-z+1/4'
'-z+1/2,-x,-y+1/2'
'-y+1/2,-z,-x+1/2'
'y+1/4,z-1/4,-x+1/2'
'-z+1/2,x-1/4,y+1/4'
'y+1/4,-z,x+1/4'
'z+1/4,x-1/4,-y+1/2'
'z+1/4,-x,y+1/4'
'-y+1/2,z-1/4,x+1/4'
'-x+1/2,y-1/4,z+1/4'
'x+1/4,-y,z+1/4'
'x+1/4,y-1/4,-z+1/2'
'-y+1/4,-x-1/4,z+1/2'
'y+1/2,x,z+1/2'
'-z+1/4,y,-x+1/4'
'z+1/2,y,x+1/2'
'x+1/2,-z-1/4,-y+1/4'
'x+1/2,z,y+1/2'
'x+1/2,y+1/2,z'
'x+3/4,-z+1/2,y+1/4'
'x+3/4,z+3/4,-y'
'z+3/4,y+3/4,-x'
'-z+1/2,y+3/4,x+1/4'
'-y+1/2,x+3/4,z+1/4'
'y+3/4,-x+1/2,z+1/4'
'z+1/2,x+1/2,y'
'y+1/2,z+1/2,x'
'-y+3/4,-z+3/4,x'
'z+1/2,-x+3/4,-y+1/4'
'-y+3/4,z+1/2,-x+1/4'
'-z+3/4,-x+3/4,y'
'-z+3/4,x+1/2,-y+1/4'
'y+1/2,-z+3/4,-x+1/4'
'x+1/2,-y+3/4,-z+1/4'
'-x+3/4,y+1/2,-z+1/4'
'-x+3/4,-y+3/4,z'
'y+3/4,x+3/4,-z'
'-y+1/2,-x+1/2,-z'
'z+3/4,-y+1/2,x+1/4'
'-z+1/2,-y+1/2,-x'
'-x+1/2,z+3/4,y+1/4'
'-x+1/2,-z+1/2,-y'
'-x+1/2,-y+1/2,-z'
'-x+1/4,z+1/2,-y-1/4'
'-x+1/4,-z+1/4,y'
'-z+1/4,-y+1/4,x'
'z+1/2,-y+1/4,-x-1/4'
'y+1/2,-x+1/4,-z-1/4'
'-y+1/4,x+1/2,-z-1/4'
'-z+1/2,-x+1/2,-y'
'-y+1/2,-z+1/2,-x'
'y+1/4,z+1/4,-x'
'-z+1/2,x+1/4,y-1/4'
'y+1/4,-z+1/2,x-1/4'
'z+1/4,x+1/4,-y'
'z+1/4,-x+1/2,y-1/4'
'-y+1/2,z+1/4,x-1/4'
'-x+1/2,y+1/4,z-1/4'
'x+1/4,-y+1/2,z-1/4'
'x+1/4,y+1/4,-z'
'-y+1/4,-x+1/4,z'
'y+1/2,x+1/2,z'
'-z+1/4,y+1/2,-x-1/4'
'z+1/2,y+1/2,x'
'x+1/2,-z+1/4,-y-1/4'
'x+1/2,z+1/2,y'


loop_
_atom_site_label
_atom_site_type_sumbol
_atom_site_fract_x
_atom_site_fract_y
_atom_site_fract_z
_atom_site_occupancy
_atom_site_U_iso_or_equiv
SI Si -0.05392 0.12530 0.03589 0.98 0.0047
O1 O 0.0 -0.10623 0.10623 1.0 0.0147
O2 O -0.00323 -0.00323 0.14066 1.0 0.0180
O3 O 0.07570 0.07570 -0.03577 1.0 0.0168
O4 O 0.07063 0.07063 0.32115 1.0 0.0094

File: zeolite_database/FAU2.cif
data_Li-LSX
_cell_length_a        25.6957
_cell_length_b        25.6957
_cell_length_c        25.6957
_cell_angle_alpha    90.0
_cell_angle_beta     90.0
_cell_angle_gamma    90.0


# setting 2
# _symmetry_space_group_name_H-M 'Fd-3'


loop_
_symmetry_equiv_pos_as_xyz
'x,y,z'
'z,x,y'
'y,z,x'
'-y+1/4,-z+1/4,x'
'z,-x+1/4,-y+1/4'
'-y+1/4,z,-x+1/4'
'-z+1/4,-x+1/4,y'
'-z+1/4,x,-y+1/4'
'y,-z+1/4,-x+1/4'
'x,-y+1/4,-z+1/4'
'-x+1/4,y,-z+1/4'
'-x+1/4,-y+1/4,z'
'-x,-y,-z'
'-z,-x,-y'
'-y,-z,-x'
'y-1/4,z-1/4,-x'
'-z,x-1/4,y-1/4'
'y-1/4,-z,x-1/4'
'z-1/4,x-1/4,-y'
'z-1/4,-x,y-1/4'
'-y,z-1/4,x-1/4'
'-x,y-1/4,z-1/4'
'x-1/4,-y,z-1/4'
'x-1/4,y-1/4,-z'
'x,y+1/2,z+1/2'
'z,x+1/2,y+1/2'
'y,z+1/2,x+1/2'
'-y+1/4,-z+3/4,x+1/2'
'z,-x+3/4,-y+3/4'
'-y+1/4,z+1/2,-x+3/4'
'-z+1/4,-x+3/4,y+1/2'
'-z+1/4,x+1/2,-y+3/4'
'y,-z+3/4,-x+3/4'
'x,-y+3/4,-z+3/4'
'-x+1/4,y+1/2,-z+3/4'
'-x+1/4,-y+3/4,z+1/2'
'-x,-y+1/2,-z+1/2'
'-z,-x+1/2,-y+1/2'
'-y,-z+1/2,-x+1/2'
'y-1/4,z+1/4,-x+1/2'
'-z,x+1/4,y+1/4'
'y-1/4,-z+1/2,x+1/4'
'z-1/4,x+1/4,-y+1/2'
'z-1/4,-x+1/2,y+1/4'
'-y,z+1/4,x+1/4'
'-x,y+1/4,z+1/4'
'x-1/4,-y+1/2,z+1/4'
'x-1/4,y+1/4,-z+1/2'
'x+1/2,y,z+1/2'
'z+1/2,x,y+1/2'
'y+1/2,z,x+1/2'
'-y+3/4,-z+1/4,x+1/2'
'z+1/2,-x+1/4,-y+3/4'
'-y+3/4,z,-x+3/4'
'-z+3/4,-x+1/4,y+1/2'
'-z+3/4,x,-y+3/4'
'y+1/2,-z+1/4,-x+3/4'
'x+1/2,-y+1/4,-z+3/4'
'-x+3/4,y,-z+3/4'
'-x+3/4,-y+1/4,z+1/2'
'-x+1/2,-y,-z+1/2'
'-z+1/2,-x,-y+1/2'
'-y+1/2,-z,-x+1/2'
'y+1/4,z-1/4,-x+1/2'
'-z+1/2,x-1/4,y+1/4'
'y+1/4,-z,x+1/4'
'z+1/4,x-1/4,-y+1/2'
'z+1/4,-x,y+1/4'
'-y+1/2,z-1/4,x+1/4'
'-x+1/2,y-1/4,z+1/4'
'x+1/4,-y,z+1/4'
'x+1/4,y-1/4,-z+1/2'
'x+1/2,y+1/2,z'
'z+1/2,x+1/2,y'
'y+1/2,z+1/2,x'
'-y+3/4,-z+3/4,x'
'z+1/2,-x+3/4,-y+1/4'
'-y+3/4,z+1/2,-x+1/4'
'-z+3/4,-x+3/4,y'
'-z+3/4,x+1/2,-y+1/4'
'y+1/2,-z+3/4,-x+1/4'
'x+1/2,-y+3/4,-z+1/4'
'-x+3/4,y+1/2,-z+1/4'
'-x+3/4,-y+3/4,z'
'-x+1/2,-y+1/2,-z'
'-z+1/2,-x+1/2,-y'
'-y+1/2,-z+1/2,-x'
'y+1/4,z+1/4,-x'
'-z+1/2,x+1/4,y-1/4'
'y+1/4,-z+1/2,x-1/4'
'z+1/4,x+1/4,-y'
'z+1/4,-x+1/2,y-1/4'
'-y+1/2,z+1/4,x-1/4'
'-x+1/2,y+1/4,z-1/4'
'x+1/4,-y+1/2,z-1/4'
'x+1/4,y+1/4,-z'


loop_
_atom_site_label
_atom_site_type_sumbol
_atom_site_fract_x
_atom_site_fract_y
_atom_site_fract_z
_atom_site_occupancy
_atom_site_U_iso_or_equiv
Si1 Si -0.0480 0.1246 0.0376 1.0 0.0190
Al1 Al -0.0511 0.0378 0.1224 1.0 0.0190
O1 O -0.1045 0.0028 0.0972 1.0 0.0270
O2 O 0.0001 -0.0007 0.1533 1.0 0.0270
O3 O -0.0220 0.0724 0.0702 1.0 0.0270
O4 O -0.0742 0.0812 0.1711 1.0 0.0270
Li1 Li 0.0466 0.0466 0.0466 0.978 0.0580
Li2 Li 0.2232 0.2232 0.2232 1.047 0.0370
Li3 Li 0.387 0.401 0.122 0.235 0.0990

File: zeolite_database/FAU3.cif
data_Na-X_Dehydrated
_cell_length_a         25.099
_cell_length_b         25.099
_cell_length_c         25.099
_cell_angle_alpha     90
_cell_angle_beta      90
_cell_angle_gamma     90


# setting 2
# _symmetry_space_group_name_H-M 'Fd-3'


loop_
_symmetry_equiv_pos_as_xyz
'x,y,z'
'z,x,y'
'y,z,x'
'-y+1/4,-z+1/4,x'
'z,-x+1/4,-y+1/4'
'-y+1/4,z,-x+1/4'
'-z+1/4,-x+1/4,y'
'-z+1/4,x,-y+1/4'
'y,-z+1/4,-x+1/4'
'x,-y+1/4,-z+1/4'
'-x+1/4,y,-z+1/4'
'-x+1/4,-y+1/4,z'
'-x,-y,-z'
'-z,-x,-y'
'-y,-z,-x'
'y-1/4,z-1/4,-x'
'-z,x-1/4,y-1/4'
'y-1/4,-z,x-1/4'
'z-1/4,x-1/4,-y'
'z-1/4,-x,y-1/4'
'-y,z-1/4,x-1/4'
'-x,y-1/4,z-1/4'
'x-1/4,-y,z-1/4'
'x-1/4,y-1/4,-z'
'x,y+1/2,z+1/2'
'z,x+1/2,y+1/2'
'y,z+1/2,x+1/2'
'-y+1/4,-z+3/4,x+1/2'
'z,-x+3/4,-y+3/4'
'-y+1/4,z+1/2,-x+3/4'
'-z+1/4,-x+3/4,y+1/2'
'-z+1/4,x+1/2,-y+3/4'
'y,-z+3/4,-x+3/4'
'x,-y+3/4,-z+3/4'
'-x+1/4,y+1/2,-z+3/4'
'-x+1/4,-y+3/4,z+1/2'
'-x,-y+1/2,-z+1/2'
'-z,-x+1/2,-y+1/2'
'-y,-z+1/2,-x+1/2'
'y-1/4,z+1/4,-x+1/2'
'-z,x+1/4,y+1/4'
'y-1/4,-z+1/2,x+1/4'
'z-1/4,x+1/4,-y+1/2'
'z-1/4,-x+1/2,y+1/4'
'-y,z+1/4,x+1/4'
'-x,y+1/4,z+1/4'
'x-1/4,-y+1/2,z+1/4'
'x-1/4,y+1/4,-z+1/2'
'x+1/2,y,z+1/2'
'z+1/2,x,y+1/2'
'y+1/2,z,x+1/2'
'-y+3/4,-z+1/4,x+1/2'
'z+1/2,-x+1/4,-y+3/4'
'-y+3/4,z,-x+3/4'
'-z+3/4,-x+1/4,y+1/2'
'-z+3/4,x,-y+3/4'
'y+1/2,-z+1/4,-x+3/4'
'x+1/2,-y+1/4,-z+3/4'
'-x+3/4,y,-z+3/4'
'-x+3/4,-y+1/4,z+1/2'
'-x+1/2,-y,-z+1/2'
'-z+1/2,-x,-y+1/2'
'-y+1/2,-z,-x+1/2'
'y+1/4,z-1/4,-x+1/2'
'-z+1/2,x-1/4,y+1/4'
'y+1/4,-z,x+1/4'
'z+1/4,x-1/4,-y+1/2'
'z+1/4,-x,y+1/4'
'-y+1/2,z-1/4,x+1/4'
'-x+1/2,y-1/4,z+1/4'
'x+1/4,-y,z+1/4'
'x+1/4,y-1/4,-z+1/2'
'x+1/2,y+1/2,z'
'z+1/2,x+1/2,y'
'y+1/2,z+1/2,x'
'-y+3/4,-z+3/4,x'
'z+1/2,-x+3/4,-y+1/4'
'-y+3/4,z+1/2,-x+1/4'
'-z+3/4,-x+3/4,y'
'-z+3/4,x+1/2,-y+1/4'
'y+1/2,-z+3/4,-x+1/4'
'x+1/2,-y+3/4,-z+1/4'
'-x+3/4,y+1/2,-z+1/4'
'-x+3/4,-y+3/4,z'
'-x+1/2,-y+1/2,-z'
'-z+1/2,-x+1/2,-y'
'-y+1/2,-z+1/2,-x'
'y+1/4,z+1/4,-x'
'-z+1/2,x+1/4,y-1/4'
'y+1/4,-z+1/2,x-1/4'
'z+1/4,x+1/4,-y'
'z+1/4,-x+1/2,y-1/4'
'-y+1/2,z+1/4,x-1/4'
'-x+1/2,y+1/4,z-1/4'
'x+1/4,-y+1/2,z-1/4'
'x+1/4,y+1/4,-z'


loop_
_atom_site_label
_atom_site_type_sumbol
_atom_site_fract_x
_atom_site_fract_y
_atom_site_fract_z
_atom_site_occupancy
_atom_site_U_iso_or_equiv
Na1 Na 0.0 0.0 0.0 0.18 0.0403
Na2 Na 0.0454 0.0454 0.0454 0.66 0.0110
Na3 Na 0.056 0.056 0.056 0.25 0.0160
Na4 Na 0.2292 0.2292 0.2292 0.97 0.0320
Na5 Na 0.423 0.326 0.158 0.11 0.0294
Na6 Na 0.432 0.280 0.164 0.11 0.0213
Na61 Na 0.465 0.317 0.158 0.09 0.0213
Si1 Si -0.05381 0.12565 0.03508 1.0 0.0179
Si2 Si -0.05524 0.03639 0.12418 0.08 0.0185
Al2 Al -0.05524 0.03639 0.12418 0.92 0.0185
O1 O -0.1099 0.0003 0.1056 1.0 0.0313
O2 O -0.0011 -0.0028 0.1416 1.0 0.0310
O3 O -0.0346 0.0758 0.0711 1.0 0.0331
O4 O -0.0693 0.0726 0.1800 1.0 0.0300

File: zeolite_database/FAU4.cif
data_Na-X_Hydrated
_cell_length_a         25.028
_cell_length_b         25.028
_cell_length_c         25.028
_cell_angle_alpha     90
_cell_angle_beta      90
_cell_angle_gamma     90


# setting 2
# _symmetry_space_group_name_H-M 'Fd-3'


loop_
_symmetry_equiv_pos_as_xyz
'x,y,z'
'z,x,y'
'y,z,x'
'-y+1/4,-z+1/4,x'
'z,-x+1/4,-y+1/4'
'-y+1/4,z,-x+1/4'
'-z+1/4,-x+1/4,y'
'-z+1/4,x,-y+1/4'
'y,-z+1/4,-x+1/4'
'x,-y+1/4,-z+1/4'
'-x+1/4,y,-z+1/4'
'-x+1/4,-y+1/4,z'
'-x,-y,-z'
'-z,-x,-y'
'-y,-z,-x'
'y-1/4,z-1/4,-x'
'-z,x-1/4,y-1/4'
'y-1/4,-z,x-1/4'
'z-1/4,x-1/4,-y'
'z-1/4,-x,y-1/4'
'-y,z-1/4,x-1/4'
'-x,y-1/4,z-1/4'
'x-1/4,-y,z-1/4'
'x-1/4,y-1/4,-z'
'x,y+1/2,z+1/2'
'z,x+1/2,y+1/2'
'y,z+1/2,x+1/2'
'-y+1/4,-z+3/4,x+1/2'
'z,-x+3/4,-y+3/4'
'-y+1/4,z+1/2,-x+3/4'
'-z+1/4,-x+3/4,y+1/2'
'-z+1/4,x+1/2,-y+3/4'
'y,-z+3/4,-x+3/4'
'x,-y+3/4,-z+3/4'
'-x+1/4,y+1/2,-z+3/4'
'-x+1/4,-y+3/4,z+1/2'
'-x,-y+1/2,-z+1/2'
'-z,-x+1/2,-y+1/2'
'-y,-z+1/2,-x+1/2'
'y-1/4,z+1/4,-x+1/2'
'-z,x+1/4,y+1/4'
'y-1/4,-z+1/2,x+1/4'
'z-1/4,x+1/4,-y+1/2'
'z-1/4,-x+1/2,y+1/4'
'-y,z+1/4,x+1/4'
'-x,y+1/4,z+1/4'
'x-1/4,-y+1/2,z+1/4'
'x-1/4,y+1/4,-z+1/2'
'x+1/2,y,z+1/2'
'z+1/2,x,y+1/2'
'y+1/2,z,x+1/2'
'-y+3/4,-z+1/4,x+1/2'
'z+1/2,-x+1/4,-y+3/4'
'-y+3/4,z,-x+3/4'
'-z+3/4,-x+1/4,y+1/2'
'-z+3/4,x,-y+3/4'
'y+1/2,-z+1/4,-x+3/4'
'x+1/2,-y+1/4,-z+3/4'
'-x+3/4,y,-z+3/4'
'-x+3/4,-y+1/4,z+1/2'
'-x+1/2,-y,-z+1/2'
'-z+1/2,-x,-y+1/2'
'-y+1/2,-z,-x+1/2'
'y+1/4,z-1/4,-x+1/2'
'-z+1/2,x-1/4,y+1/4'
'y+1/4,-z,x+1/4'
'z+1/4,x-1/4,-y+1/2'
'z+1/4,-x,y+1/4'
'-y+1/2,z-1/4,x+1/4'
'-x+1/2,y-1/4,z+1/4'
'x+1/4,-y,z+1/4'
'x+1/4,y-1/4,-z+1/2'
'x+1/2,y+1/2,z'
'z+1/2,x+1/2,y'
'y+1/2,z+1/2,x'
'-y+3/4,-z+3/4,x'
'z+1/2,-x+3/4,-y+1/4'
'-y+3/4,z+1/2,-x+1/4'
'-z+3/4,-x+3/4,y'
'-z+3/4,x+1/2,-y+1/4'
'y+1/2,-z+3/4,-x+1/4'
'x+1/2,-y+3/4,-z+1/4'
'-x+3/4,y+1/2,-z+1/4'
'-x+3/4,-y+3/4,z'
'-x+1/2,-y+1/2,-z'
'-z+1/2,-x+1/2,-y'
'-y+1/2,-z+1/2,-x'
'y+1/4,z+1/4,-x'
'-z+1/2,x+1/4,y-1/4'
'y+1/4,-z+1/2,x-1/4'
'z+1/4,x+1/4,-y'
'z+1/4,-x+1/2,y-1/4'
'-y+1/2,z+1/4,x-1/4'
'-x+1/2,y+1/4,z-1/4'
'x+1/4,-y+1/2,z-1/4'
'x+1/4,y+1/4,-z'


loop_
_atom_site_label
_atom_site_type_sumbol
_atom_site_fract_x
_atom_site_fract_y
_atom_site_fract_z
_atom_site_occupancy
_atom_site_U_iso_or_equiv
NA1 Na 0.0 0.0 0.0 0.54 0.0320
NA2 Na 0.060 0.060 0.060 0.24 0.0063
NA3 Na 0.230 0.230 0.230 0.39 0.0063
NA4 Na 0.238 0.238 0.238 0.36 0.0063
SI1 Si -0.05291 0.12457 0.03509 1.0 0.0147
SI2 Si -0.05352 0.03671 0.12309 0.08 0.0132
AL2 Al -0.05352 0.03671 0.12309 0.92 0.0132
O1 O -0.1099 0.0002 0.1054 1.0 0.0279
O2 O -0.0025 -0.0041 0.1445 1.0 0.0223
O3 O -0.0321 0.0730 0.0680 1.0 0.0276
O4 O -0.0706 0.0772 0.1761 1.0 0.0267
H2O1 O2-(H2O) 0.074 0.074 0.074 0.36 0.0077
H2O2 O2-(H2O) 0.093 0.086 0.176 0.27 0.0210
H2O3 O2-(H2O) 0.245 0.245 0.245 0.24 0.0110
H2O4 O2-(H2O) 0.281 0.298 0.275 0.13 0.0120
H2O5 O2-(H2O) 0.353 0.345 0.186 0.31 0.0453
H2O6 O2-(H2O) 0.239 0.240 0.392 0.29 0.0453
H2O7 O2-(H2O) 0.174 0.204 0.422 0.18 0.0196
H2O8 O2-(H2O) 0.212 0.387 0.288 0.17 0.0357
H2O9 O2-(H2O) 0.312 0.381 0.200 0.10 0.0243
H2O10 O2-(H2O) 0.258 0.412 0.204 0.14 0.0306
