Repository: stefsmeets/lines

# Lines

Lines is a program for plotting powder diffraction patterns, and was initially developed for interactively modifying the background during the course of a Rietveld refinement with XRS-82 (Baerlocher, 1982). The modern way of removing backgrounds is by fitting a Chebyshev polynomial during the course of the Rietveld refinement. In practice, this method is unreliable when doing a Pawley or Le Bail fit, and offers little control over the shape of the background during a Rietveld refinement.

File: zeolite_database/IHW0.cif
data_ITQ-32
_cell_length_a        13.6988
_cell_length_b        24.0665
_cell_length_c        18.1968
_cell_angle_alpha    90.0
_cell_angle_beta     90.0
_cell_angle_gamma    90.0


# setting 
# _symmetry_space_group_name_H-M 'Cmca'


loop_
_symmetry_equiv_pos_as_xyz
'x,y,z'
'x,-y,-z'
'-x+1/2,y,-z+1/2'
'-x+1/2,-y,z+1/2'
'-x,-y,-z'
'-x,y,z'
'x-1/2,-y,z-1/2'
'x-1/2,y,-z-1/2'
'x+1/2,y+1/2,z'
'x+1/2,-y+1/2,-z'
'-x+1,y+1/2,-z+1/2'
'-x+1,-y+1/2,z+1/2'
'-x+1/2,-y+1/2,-z'
'-x+1/2,y+1/2,z'
'x,-y+1/2,z-1/2'
'x,y+1/2,-z-1/2'


loop_
_atom_site_label
_atom_site_type_sumbol
_atom_site_fract_x
_atom_site_fract_y
_atom_site_fract_z
_atom_site_occupancy
_atom_site_U_iso_or_equiv
Si1 Si 0.6180 0.4716 0.4246 1.0 0.0215
Si2 Si 0.6828 0.5650 0.3182 1.0 0.0215
Si3 Si 0.7896 0.6549 0.4144 1.0 0.0215
Si4 Si 0.6939 0.6486 0.5655 1.0 0.0215
Si5 Si 0.7148 0.7619 0.3319 1.0 0.0215
Si6 Si 0.5 0.7135 0.5365 1.0 0.0215
Si7 Si 0.5 0.7412 0.3736 1.0 0.0215
Si8 Si 0.5 0.6377 0.2844 1.0 0.0215
Si9 Si 0.0 0.6805 0.3713 1.0 0.0215
O1 O 0.6433 0.5 0.5 1.0 0.0215
O2 O 0.5 0.4590 0.4262 1.0 0.0215
O3 O 0.6423 0.5109 0.3568 1.0 0.0215
O4 O 0.6805 0.4145 0.4134 1.0 0.0215
O5 O 0.75 0.5495 0.25 1.0 0.0215
O6 O 0.7423 0.6056 0.3702 1.0 0.0215
O7 O 0.5919 0.5983 0.2863 1.0 0.0215
O8 O 0.7669 0.6526 0.4991 1.0 0.0215
O9 O 0.7460 0.7105 0.3832 1.0 0.0215
O10 O 0.9070 0.6497 0.4025 1.0 0.0215
O11 O 0.7371 0.6812 0.6358 1.0 0.0215
O12 O 0.5936 0.6760 0.5384 1.0 0.0215
O13 O 0.75 0.7581 0.25 1.0 0.0215
O14 O 0.5971 0.7675 0.3396 1.0 0.0215
O15 O 0.5 0.7494 0.4614 1.0 0.0215
O16 O 0.5 0.7560 0.6050 1.0 0.0215
O17 O 0.5 0.6762 0.3588 1.0 0.0215
O18 O 0.5 0.6797 0.2166 1.0 0.0215

File: zeolite_database/IMF0.cif
data_calcined_IM-5
_cell_length_a        14.2088
_cell_length_b        57.2368
_cell_length_c        19.9940
_cell_angle_alpha    90.0
_cell_angle_beta     90.
_cell_angle_gamma    90.


# setting 
_symmetry_space_group_name_H-M 'Cmcm'


loop_
_symmetry_equiv_pos_as_xyz
'x,y,z'
'x,-y,-z'
'-x,y,-z+1/2'
'-x,-y,z+1/2'
'-x,-y,-z'
'-x,y,z'
'x,-y,z-1/2'
'x,y,-z-1/2'
'x+1/2,y+1/2,z'
'x+1/2,-y+1/2,-z'
'-x+1/2,y+1/2,-z+1/2'
'-x+1/2,-y+1/2,z+1/2'
'-x+1/2,-y+1/2,-z'
'-x+1/2,y+1/2,z'
'x+1/2,-y+1/2,z-1/2'
'x+1/2,y+1/2,-z-1/2'


loop_
_atom_site_label
_atom_site_type_symbol
_atom_site_fract_x
_atom_site_fract_y
_atom_site_fract_z
_atom_site_occupancy
_atom_site_U_iso_or_equiv
Si1 Si 0.5000 0.4182 0.5574 1.0 0.0138
Si2 Si 0.5000 0.3847 0.6709 1.0 0.0138
Si3 Si 0.5000 0.2871 0.6732 1.0 0.0138
Si4 Si 0.5000 0.2530 0.9424 1.0 0.0138
Si5 Si 0.5000 0.0954 0.6269 1.0 0.0138
Si6 Si 0.5000 0.0411 0.6195 1.0 0.0138
Si7 Si 0.1991 0.0630 0.0315 1.0 0.0138
Si8 Si 0.1933 0.1372 0.1704 1.0 0.0138
Si9 Si 0.1859 0.1897 0.1244 1.0 0.0138
Si10 Si 0.2025 0.2647 0.0596 1.0 0.0138
Si11 Si 0.2035 0.3910 0.1735 1.0 0.0138
Si12 Si 0.1897 0.4812 0.1704 1.0 0.0138
Si13 Si 0.3137 0.0180 0.0613 1.0 0.0138
Si14 Si 0.2947 0.1082 0.0672 1.0 0.0138
Si15 Si 0.2920 0.2349 0.1709 1.0 0.0138
Si16 Si 0.3080 0.3114 0.0349 1.0 0.0138
Si17 Si 0.2971 0.3627 0.0555 1.0 0.0138
Si18 Si 0.3037 0.4364 0.1280 1.0 0.0138
Si19 Si 0.5000 0.0425 0.0397 1.0 0.0138
Si20 Si 0.5000 0.0963 0.0329 1.0 0.0138
Si21 Si 0.5000 0.2544 0.1753 1.0 0.0138
Si22 Si 0.5000 0.2912 0.4411 1.0 0.0138
Si23 Si 0.5000 0.3795 0.0571 1.0 0.0138
Si24 Si 0.5000 0.4175 0.1710 1.0 0.0138
O1 O 0.5907 0.4341 0.550 1.0 0.0160
O2 O 0.5000 0.3966 0.507 1.0 0.0160
O3 O 0.5000 0.4091 0.633 1.0 0.0160
O4 O 0.4100 0.3704 0.648 1.0 0.0160
O5 O 0.5000 0.3894 0.7500 1.0 0.0160
O6 O 0.5000 0.2799 0.7500 1.0 0.0160
O7 O 0.5891 0.3026 0.657 1.0 0.0160
O8 O 0.5000 0.2634 0.632 1.0 0.0160
O9 O 0.5000 0.2743 0.995 1.0 0.0160
O10 O 0.5908 0.2368 0.949 1.0 0.0160
O11 O 0.5000 0.0679 0.641 1.0 0.0160
O12 O 0.4078 0.1076 0.658 1.0 0.0160
O13 O 0.5000 0.0988 0.5472 1.0 0.0160
O14 O 0.5000 0.0384 0.5397 1.0 0.0160
O15 O 0.5891 0.0286 0.650 1.0 0.0160
O16 O 0.234 0.0373 0.049 1.0 0.0160
O17 O 0.208 0.0672 0.9520 1.0 0.0160
O18 O 0.262 0.0814 0.071 1.0 0.0160
O19 O 0.215 0.1640 0.150 1.0 0.0160
O20 O 0.268 0.1194 0.1381 1.0 0.0160
O21 O 0.199 0.1338 0.2500 1.0 0.0160
O22 O 0.262 0.2093 0.143 1.0 0.0160
O23 O 0.175 0.1889 0.0445 1.0 0.0160
O24 O 0.237 0.2913 0.057 1.0 0.0160
O25 O 0.2500 0.2500 0.0 1.0 0.0160
O26 O 0.232 0.2543 0.1312 1.0 0.0160
O27 O 0.221 0.3826 0.2500 1.0 0.0160
O28 O 0.259 0.3738 0.1240 1.0 0.0160
O29 O 0.243 0.4169 0.164 1.0 0.0160
O30 O 0.265 0.4616 0.150 1.0 0.0160
O31 O 0.211 0.5046 0.1294 1.0 0.0160
O32 O 0.192 0.4866 0.2500 1.0 0.0160
O33 O 0.4103 0.0312 0.073 1.0 0.0160
O34 O 0.323 0.0 0.0 1.0 0.0160
O35 O 0.4072 0.1087 0.061 1.0 0.0160
O36 O 0.245 0.1231 1.008 1.0 0.0160
O37 O 0.4050 0.2394 0.163 1.0 0.0160
O38 O 0.265 0.2365 0.2500 1.0 0.0160
O39 O 0.4094 0.3074 0.066 1.0 0.0160
O40 O 0.264 0.3360 0.056 1.0 0.0160
O41 O 0.4096 0.3632 0.055 1.0 0.0160
O42 O 0.4105 0.4327 0.151 1.0 0.0160
O43 O 0.5000 0.0697 0.056 1.0 0.0160
O44 O 0.5000 0.2645 0.2500 1.0 0.0160
O45 O 0.5000 0.2761 0.126 1.0 0.0160
O46 O 0.5000 0.3943 0.126 1.0 0.0160
O47 O 0.5000 0.4110 0.2500 1.0 0.0160

File: zeolite_database/IRN0.cif
data_ITQ-49  (calcined)
_cell_length_a        19.6002
_cell_length_b        18.3262
_cell_length_c        16.5329
_cell_angle_alpha    90.00
_cell_angle_beta     90.00
_cell_angle_gamma    90.00


# setting 
_symmetry_space_group_name_H-M 'Immm'


loop_
_symmetry_equiv_pos_as_xyz
'x,y,z'
'x,-y,-z'
'-x,y,-z'
'-x,-y,z'
'-x,-y,-z'
'-x,y,z'
'x,-y,z'
'x,y,-z'
'x+1/2,y+1/2,z+1/2'
'x+1/2,-y+1/2,-z+1/2'
'-x+1/2,y+1/2,-z+1/2'
'-x+1/2,-y+1/2,z+1/2'
'-x+1/2,-y+1/2,-z+1/2'
'-x+1/2,y+1/2,z+1/2'
'x+1/2,-y+1/2,z+1/2'
'x+1/2,y+1/2,-z+1/2'


loop_
_atom_site_label
_atom_site_type_symbol
_atom_site_fract_x
_atom_site_fract_y
_atom_site_fract_z
_atom_site_occupancy
_atom_site_U_iso_or_equiv
Si1 Si 0.23459 0.1205 0.1779 0.797 0.0811
Ge1 Ge 0.23459 0.1205 0.1779 0.203 0.0811
Si2 Si 0.16434 0.3800 0.1754 0.759 0.0811
Ge2 Ge 0.16434 0.3800 0.1754 0.241 0.0811
Si3 Si 0.00000 0.1411 0.0904 0.862 0.0811
Ge3 Ge 0.00000 0.1411 0.0904 0.138 0.0811
Si4 Si 0.1374 0.2322 0.0951 0.924 0.0811
Ge4 Ge 0.1374 0.2322 0.0951 0.076 0.0811
Si5 Si 0.0810 0.5000 0.2561 0.839 0.0811
Ge5 Ge 0.0810 0.5000 0.2561 0.161 0.0811
Si6 Si 0.2451 0.0000 0.4060 0.660 0.0811
Ge6 Ge 0.2451 0.0000 0.4060 0.340 0.0811
Si7 Si 0.1475 0.0000 0.2605 0.770 0.0811
Ge7 Ge 0.1475 0.0000 0.2605 0.230 0.0811
Si8 Si 0.1838 0.5000 0.4076 0.877 0.0811
Ge8 Ge 0.1838 0.5000 0.4076 0.123 0.0811
Si9 Si 0.0000 0.0000 0.2063 0.928 0.0811
Ge9 Ge 0.0000 0.0000 0.2063 0.072 0.0811
O1 O 0.2893 0.1450 0.2476 1.000 0.0747
O2 O 0.1712 0.0731 0.2131 1.000 0.0747
O3 O 0.2016 0.1940 0.1379 1.000 0.0747
O4 O 0.2683 0.0714 0.1063 1.000 0.0747
O5 O 0.0984 0.4288 0.2018 1.000 0.0747
O6 O 0.2111 0.4257 0.1115 1.000 0.0747
O7 O 0.1268 0.3141 0.1269 1.000 0.0747
O8 O 0.0000 0.1078 0.0000 1.000 0.0747
O9 O 0.0678 0.1881 0.1091 1.000 0.0747
O10 O 0.0000 0.0706 0.1493 1.000 0.0747
O11 O 0.1524 0.2347 0.0000 1.000 0.0747
O12 O 0.1212 0.5000 0.3425 1.000 0.0747
O13 O 0.0000 0.5000 0.2735 1.000 0.0747
O14 O 0.1741 0.0000 0.3536 1.000 0.0747
O15 O 0.2191 0.0000 0.5000 1.000 0.0747
O16 O 0.0651 0.0000 0.2647 1.000 0.0747
O17 O 0.1555 0.5000 0.5000 1.000 0.0747

File: zeolite_database/IRR0.cif
data_ITQ-44
_cell_length_a        19.5358
_cell_length_b        19.5358
_cell_length_c        14.4500
_cell_angle_alpha    90.00
_cell_angle_beta     90.00
_cell_angle_gamma    120.00


# setting 
_symmetry_space_group_name_H-M 'P6/mmm'


loop_
_symmetry_equiv_pos_as_xyz
'x,y,z'
'x-y,x,z'
'y,-x+y,z'
'-y,x-y,z'
'-x+y,-x,z'
'x-y,-y,-z'
'-x,-x+y,-z'
'-x,-y,z'
'y,x,-z'
'-y,-x,-z'
'-x+y,y,-z'
'x,x-y,-z'
'-x,-y,-z'
'-x+y,-x,-z'
'-y,x-y,-z'
'y,-x+y,-z'
'x-y,x,-z'
'-x+y,y,z'
'x,x-y,z'
'x,y,-z'
'-y,-x,z'
'y,x,z'
'x-y,-y,z'
'-x,-x+y,z'


loop_
_atom_site_label
_atom_site_type_symbol
_atom_site_fract_x
_atom_site_fract_y
_atom_site_fract_z
_atom_site_occupancy
_atom_site_U_iso_or_equiv
Si1 Si 0.4936 0.2468 0.3068 0.74 0.0329
Ge1 Ge 0.4936 0.2468 0.3068 0.26 0.0329
Si2 Si 0.5624 0.2812 0.1023 0.50 0.0329
Ge2 Ge 0.5624 0.2812 0.1023 0.50 0.0329
Si3 Si 0.6667 0.3333 0.3927 1.00 0.0329
Si4 Si 0.4662 0.0913 0.3902 0.63 0.0329
Ge4 Ge 0.4662 0.0913 0.3902 0.37 0.0329
O1 O 0.4426 0.2917 0.3316 1.00 0.1230
O2 O 0.4967 0.2483 0.1921 1.00 0.1230
O3 O 0.5730 0.2865 0.3738 1.00 0.1230
O4 O 0.6180 0.3820 0.1005 1.00 0.1230
O5 O 0.6667 0.3333 0.5000 1.00 0.1230
O6 O 0.3882 0.3882 0.3770 1.00 0.1230
O7 O 0.4756 0.3528 0.5000 1.00 0.1230
O8 O 0.5491 0.0980 0.3466 1.00 0.1230
O9 O 0.5116 0.2558 0.0000 1.00 0.1230

File: zeolite_database/IRY0.cif
data_ITQ-40_partially_calcined
_cell_length_a        16.469
_cell_length_b        16.469
_cell_length_c        32.192
_cell_angle_alpha    90.00
_cell_angle_beta     90.00
_cell_angle_gamma    120.00


# setting 
_symmetry_space_group_name_H-M 'P63/mmc'


loop_
_symmetry_equiv_pos_as_xyz
'x,y,z'
'x-y,x,z+1/2'
'y,-x+y,z+1/2'
'-y,x-y,z'
'-x+y,-x,z'
'x-y,-y,-z'
'-x,-x+y,-z'
'-x,-y,z+1/2'
'y,x,-z'
'-y,-x,-z+1/2'
'-x+y,y,-z+1/2'
'x,x-y,-z+1/2'
'-x,-y,-z'
'-x+y,-x,-z-1/2'
'-y,x-y,-z-1/2'
'y,-x+y,-z'
'x-y,x,-z'
'-x+y,y,z'
'x,x-y,z'
'x,y,-z-1/2'
'-y,-x,z'
'y,x,z-1/2'
'x-y,-y,z-1/2'
'-x,-x+y,z-1/2'


loop_
_atom_site_label
_atom_site_type_symbol
_atom_site_fract_x
_atom_site_fract_y
_atom_site_fract_z
_atom_site_occupancy
_atom_site_U_iso_or_equiv
Si1 Si 0.47160 0.33140 0.03350 0.574 0.0450
Ge1 Ge 0.47160 0.33140 0.03350 0.426 0.0450
Si2 Si 0.36600 0.43630 0.06280 0.574 0.0450
Ge2 Ge 0.36600 0.43630 0.06280 0.426 0.0450
Si3 Si 0.22660 0.45310 0.12080 0.574 0.0450
Ge3 Ge 0.22660 0.45310 0.12080 0.426 0.0450
Si4 Si 0.27280 0.54560 0.20450 0.574 0.0450
Ge4 Ge 0.27280 0.54560 0.20450 0.426 0.0450
Si5 Si 0.33333 0.66667 0.07880 0.574 0.0450
Ge5 Ge 0.33333 0.66667 0.07880 0.426 0.0450
O1 O 0.46600 0.23290 0.05140 1.000 0.1790
O2 O 0.58180 0.41820 0.04150 1.000 0.1790
O3 O 0.45000 0.32370 0.98230 1.000 0.1790
O4 O 0.40500 0.35940 0.06240 1.000 0.1790
O5 O 0.29070 0.40870 0.10220 1.000 0.1790
O6 O 0.46240 0.53760 0.07530 1.000 0.1790
O7 O 0.22700 0.45390 0.17240 1.000 0.1790
O8 O 0.28090 0.56180 0.10190 1.000 0.1790
O9 O 0.24490 0.48990 0.25000 1.000 0.1790
O10 O 0.22190 0.61100 0.20010 1.000 0.1790
O11 O 0.33333 0.66667 0.02860 1.000 0.1790

File: zeolite_database/IRY1.cif
data_ITQ-40_as-synthesized
_cell_length_a        16.4065
_cell_length_b        16.4065
_cell_length_c        32.2531
_cell_angle_alpha    90.00
_cell_angle_beta     90.00
_cell_angle_gamma    120.00


# setting 
# _symmetry_space_group_name_H-M 'P63/mmc'


loop_
_symmetry_equiv_pos_as_xyz
'x,y,z'
'x-y,x,z+1/2'
'y,-x+y,z+1/2'
'-y,x-y,z'
'-x+y,-x,z'
'x-y,-y,-z'
'-x,-x+y,-z'
'-x,-y,z+1/2'
'y,x,-z'
'-y,-x,-z+1/2'
'-x+y,y,-z+1/2'
'x,x-y,-z+1/2'
'-x,-y,-z'
'-x+y,-x,-z-1/2'
'-y,x-y,-z-1/2'
'y,-x+y,-z'
'x-y,x,-z'
'-x+y,y,z'
'x,x-y,z'
'x,y,-z-1/2'
'-y,-x,z'
'y,x,z-1/2'
'x-y,-y,z-1/2'
'-x,-x+y,z-1/2'


loop_
_atom_site_label
_atom_site_type_sumbol
_atom_site_fract_x
_atom_site_fract_y
_atom_site_fract_z
_atom_site_occupancy
_atom_site_U_iso_or_equiv
Si1 Si 0.47402 0.33304 0.031227 0.27 0.0124
Ge1 Ge 0.47402 0.33304 0.031227 0.73 0.0124
Si2 Si 0.36952 0.43704 0.062059 0.248 0.0133
Ge2 Ge 0.36952 0.43704 0.062059 0.752 0.0133
Si3 Si 0.22553 0.45106 0.11723 0.342 0.0122
Ge3 Ge 0.22553 0.45106 0.11723 0.658 0.0122
Si4 Si 0.27344 0.54689 0.20378 0.116 0.0175
Ge4 Ge 0.27344 0.54689 0.20378 0.884 0.0175
Si5 Si 0.3333 0.6667 0.08052 1 0.0151
O1 O 0.4368 0.3119 -0.0184 1 0.0561
O2 O 0.58981 0.41019 0.03782 1 0.0578
O3 O 0.4557 0.22785 0.05128 1 0.0242
O4 O 0.4043 0.3553 0.0622 1 0.0534
O5 O 0.45592 0.54408 0.07866 1 0.0546
O6 O 0.28376 0.39563 0.10014 1 0.0225
O7 O 0.22424 0.4485 0.16961 1 0.0277
O8 O 0.39362 0.60638 0.18904 1 0.0287
O9 O 0.24035 0.4807 0.25 1 0.0241
O10 O 0.27991 0.5598 0.09632 1 0.0323
O11 O 0.3333 0.6667 0.0312 1 0.0650
F1 F 0.5 0.5 0 1 0.0919
F2 F 0.3333 0.6667 0.25 1 0.0700

File: zeolite_database/ISV0.cif
data_ITQ-7_Siliceous_Calcined
_cell_length_a        12.8528
_cell_length_b        12.8528
_cell_length_c        25.2136
_cell_angle_alpha    90.0
_cell_angle_beta     90.0
_cell_angle_gamma    90.0


# setting 
_symmetry_space_group_name_H-M 'P42/mmc'


loop_
_symmetry_equiv_pos_as_xyz
'x,y,z'
'-y,x,z+1/2'
'y,-x,z+1/2'
'x,-y,-z'
'-x,y,-z'
'-x,-y,z'
'y,x,-z+1/2'
'-y,-x,-z+1/2'
'-x,-y,-z'
'y,-x,-z-1/2'
'-y,x,-z-1/2'
'-x,y,z'
'x,-y,z'
'x,y,-z'
'-y,-x,z-1/2'
'y,x,z-1/2'


loop_
_atom_site_label
_atom_site_type_symbol
_atom_site_fract_x
_atom_site_fract_y
_atom_site_fract_z
_atom_site_occupancy
_atom_site_U_iso_or_equiv
Si1 Si 0.1192 0.1146 0.06251 1.0 0.0000
Si2 Si 0.3062 0.2511 0.90459 1.0 0.0000
Si3 Si 0.5 0.1167 0.06146 1.0 0.0000
Si4 Si 0.3822 0.3849 0.18813 1.0 0.0000
Si5 Si 0.3793 0.388 0.0 1.0 0.0000
O1 O 0.1426 0.1313 0.0 1.0 0.0000
O2 O 0.1512 0.0 0.0788 1.0 0.0000
O3 O 0.0 0.1379 0.0742 1.0 0.0000
O4 O 0.2002 0.1888 0.087 1.0 0.0000
O5 O 0.3996 0.1685 0.9116 1.0 0.0000
O6 O 0.3197 0.3334 0.9486 1.0 0.0000
O7 O 0.3205 0.3027 0.8453 1.0 0.0000
O8 O 0.5 0.0 0.0759 1.0 0.0000
O9 O 0.5 0.1373 0.0 1.0 0.0000
O10 O 0.5 0.3733 0.0 1.0 0.0000
O11 O 0.3327 0.5 0.0 1.0 0.0000
O12 O 0.3584 0.3584 0.25 1.0 0.0000
O13 O 0.5 0.3626 0.1782 1.0 0.0000
O14 O 0.3552 0.5 0.1725 1.0 0.0000

File: zeolite_database/ITE0.cif
data_ITQ-3_Calcined
_cell_length_a        20.622
_cell_length_b        9.7242
_cell_length_c        19.623
_cell_angle_alpha    90.0
_cell_angle_beta     90.0
_cell_angle_gamma    90.0


# setting 
_symmetry_space_group_name_H-M 'Cmcm'


loop_
_symmetry_equiv_pos_as_xyz
'x,y,z'
'x,-y,-z'
'-x,y,-z+1/2'
'-x,-y,z+1/2'
'-x,-y,-z'
'-x,y,z'
'x,-y,z-1/2'
'x,y,-z-1/2'
'x+1/2,y+1/2,z'
'x+1/2,-y+1/2,-z'
'-x+1/2,y+1/2,-z+1/2'
'-x+1/2,-y+1/2,z+1/2'
'-x+1/2,-y+1/2,-z'
'-x+1/2,y+1/2,z'
'x+1/2,-y+1/2,z-1/2'
'x+1/2,y+1/2,-z-1/2'


loop_
_atom_site_label
_atom_site_type_symbol
_atom_site_fract_x
_atom_site_fract_y
_atom_site_fract_z
_atom_site_occupancy
_atom_site_U_iso_or_equiv
Si1 Si 0.32018 -0.0430 0.1701 1.0 0.0139
Si2 Si 0.07561 0.4067 0.0561 1.0 0.0139
Si3 Si 0.2641 0.2255 0.1121 1.0 0.0139
Si4 Si 0.15302 0.1551 0.0036 1.0 0.0139
O1 O 0.3427 -0.0581 0.2500 1.0 0.0051
O2 O 0.2675 -0.1485 0.1491 1.0 0.0051
O3 O 0.0996 0.5000 0.0000 1.0 0.0051
O4 O 0.0978 0.2516 0.0287 1.0 0.0051
O5 O 0.0000 0.4105 0.0718 1.0 0.0051
O6 O 0.2148 0.1587 0.0569 1.0 0.0051
O7 O 0.3870 -0.0628 0.1288 1.0 0.0051
O8 O 0.2913 0.1093 0.1625 1.0 0.0051
O9 O 0.3275 0.2871 0.0695 1.0 0.0051
O10 O 0.1308 0.0000 0.0000 1.0 0.0051

File: zeolite_database/ITG0.cif
data_ITQ-38_calcined
_cell_length_a        12.896
_cell_length_b        12.777
_cell_length_c        21.195
_cell_angle_alpha    90.00
_cell_angle_beta     96.25 
_cell_angle_gamma    90.00


# setting 
_symmetry_space_group_name_H-M 'P12/m1'


loop_
_symmetry_equiv_pos_as_xyz
'x,y,z'
'-x,y,-z'
'-x,-y,-z'
'x,-y,z'


loop_
_atom_site_label
_atom_site_type_symbol
_atom_site_fract_x
_atom_site_fract_y
_atom_site_fract_z
_atom_site_occupancy
_atom_site_U_iso_or_equiv
T1a Si 0.62729 0.12554 0.22690 0.311 0.0127
T1b Ge 0.62729 0.12554 0.22690 0.689 0.0127
T2a Si 0.78024 0.12439 0.35939 0.594 0.0127
T2b Ge 0.78024 0.12439 0.35939 0.406 0.0127
T3a Si 0.97675 0.12857 0.28339 0.488 0.0127
T3b Ge 0.97675 0.12857 0.28339 0.512 0.0127
T4a Si 0.83193 0.12818 0.15553 0.509 0.0127
T4b Ge 0.83193 0.12818 0.15553 0.491 0.0127
T5a Si 0.11426 0.37309 0.07016 0.900 0.0127
T5b Ge 0.11426 0.37309 0.07016 0.100 0.0127
T6a Si 0.26349 0.37812 0.19295 0.954 0.0127
T6b Ge 0.26349 0.37812 0.19295 0.046 0.0127
T7a Si 0.13633 0.30456 0.29890 1 0.0127
T8a Si 0.27616 0.37603 0.42376 1 0.0127
T9a Si 0.49754 0.37522 0.37974 1 0.0127
T10a Si 0.72773 0.31452 0.43515 0.917 0.0127
T10b Ge 0.72773 0.31452 0.43515 0.082 0.0127
T11 Si 0.81129 0.5 0.36087 1 0.0127
T12 Si 0.98481 0.5 0.28218 1 0.0127
T13 Si 0.82852 0.5 0.15485 1 0.0127
T14 Si 0.65109 0.5 0.23170 1 0.0127
T15a Si 0.48994 0.31397 0.23705 0.830 0.0127
T15b Ge 0.48994 0.31397 0.23705 0.170 0.0127
T16a Si 0.88830 0.30780 0.07268 0.940 0.0127
T16b Ge 0.88830 0.30780 0.07268 0.060 0.0127
O1 O 0.01390 0.30918 0.08760 1 0.0253
O2 O 0.09643 0.5 0.06921 1 0.0253
O3 O 0.21171 0.34548 0.12235 1 0.0253
O4 O 0.24158 0.5 0.20442 1 0.0253
O5 O 0.38573 0.35493 0.19579 1 0.0253
O6 O 0.21472 0.30624 0.24503 1 0.0253
O7 O 0.08658 0.18911 0.30046 1 0.0253
O8 O 0.05091 0.39377 0.28337 1 0.0253
O9 O 0.20026 0.32012 0.36800 1 0.0253
O10 O 0.24168 0.33358 0.48977 1 0.0253
O11 O 0.25143 0.5 0.42138 1 0.0253
O12 O 0.39791 0.35507 0.41773 1 0.0253
O13 O 0.47787 0.31450 0.31224 1 0.0253
O14 O 0.50513 0.5 0.36707 1 0.0253
O15 O 0.60511 0.33424 0.41716 1 0.0253
O16 O 0.75860 0.19477 0.42083 1 0.0253
O17 O 0.79889 0.39254 0.39875 1 0.0253
O18 O 0.73361 0.5 0.29548 1 0.0253
O19 O 0.92936 0.5 0.34537 1 0.0253
O20 O 0.90673 0.5 0.21847 1 0.0253
O21 O 0.84074 0.39423 0.11579 1 0.0253
O22 O 0.70962 0.5 0.16880 1 0.0253
O23 O 0.58312 0.39447 0.22701 1 0.0127
O24 O 0.52207 0.19872 0.21312 1 0.0253
O25 O 0.58679 0 0.22621 1 0.0253
O26 O 0.70945 0.14157 0.17200 1 0.0253
O27 O 0.69269 0.15045 0.29823 1 0.0253
O28 O 0.76391 0 0.37961 1 0.0253
O29 O 0.89896 0.14626 0.34033 1 0.0253
O30 O 0.91531 0.17206 0.21485 1 0.0253
O31 O 0.85665 0 0.14433 1 0.0253
O32 O 0.84533 0.19339 0.09015 1 0.0253
O33 O 0.85615 0.33444 -0.00142 1 0.0253
O34 O 0.00000 0 0.27514 1 0.0253
C2 C 0.67612 -0.04524 0.68102 1.297 0.2533
C3 C 0.74274 0.04003 0.83654 1.511 0.2533
C4 C 0.08215 -0.09036 0.43185 1.635 0.2533
C5 C 0.40962 0.31950 0.96708 0.907 0.0735
C6 C 0.55798 0.50003 0.95261 0.190 0.1267
C7 C 0.38611 0.07868 0.01121 0.734 0.0830

File: zeolite_database/ITH0.cif
data_ITQ-13
_cell_length_a        12.525  
_cell_length_b        11.391
_cell_length_c        22.053
_cell_angle_alpha    90.0
_cell_angle_beta     90.0
_cell_angle_gamma    90.0


# setting 
# _symmetry_space_group_name_H-M 'Amm2'


loop_
_symmetry_equiv_pos_as_xyz
'x,y,z'
'-x,-y,z'
'-x,y,z'
'x,-y,z'
'x,y+1/2,z+1/2'
'-x,-y+1/2,z+1/2'
'-x,y+1/2,z+1/2'
'x,-y+1/2,z+1/2'


loop_
_atom_site_label
_atom_site_type_sumbol
_atom_site_fract_x
_atom_site_fract_y
_atom_site_fract_z
_atom_site_occupancy
_atom_site_U_iso_or_equiv
Si1 Si -0.5 0.362 0.85983 1 0.0148
Si2 Si -0.1211 0.3668 0.71695 1 0.0220
Si3 Si -0.308 0.2481 0.65152 1 0.0217
Si4 Si -0.5 0.3612 0.72121 1 0.0161
Si5 Si -0.1215 0.3673 0.85519 1 0.0155
Si6 Si -0.3063 0.28 0.40547 1 0.0261
Si7 Si -0.3789 0.3654 0.53118 1 0.0250
Si8 Si -0.3744 0.5 0.18498 1 0.0184
Si9 Si -0.374 0.5 0.32722 1 0.0244
O1 O -0.3177 0.3857 0.3549 1 0.0358
O2 O -0.3632 0.5 0.553 1 0.0270
O3 O -0.3114 0.3378 0.4708 1 0.0369
O4 O -0.3979 0.3132 0.6891 1 0.0466
O5 O -0.1503 0.5 0.873 1 0.0189
O6 O 0 0.3346 0.8724 1 0.0156
O7 O -0.3159 0.2876 0.5818 1 0.0439
O8 O -0.1917 0.2821 0.6731 1 0.0363
O9 O -0.3204 0.1104 0.6531 1 0.0439
O10 O -0.1526 0.3364 0.7858 1 0.0204
O11 O -0.5 0.3252 0.5327 1 0.0470
O12 O -0.1919 0.2211 0.3964 1 0.0287
O13 O -0.5 0.5 0.864 1 0.0290
O14 O 0 0.3289 0.6996 1 0.0310
O15 O -0.6038 0.3132 0.8922 1 0.0431
O16 O -0.3573 0.5 0.2525 1 0.0290
O17 O -0.5 0.5 0.7174 1 0.0360
O18 O -0.5 0.3203 0.7903 1 0.0274
O19 O -0.1501 0.5 0.6985 1 0.0217
O20 O -0.5 0.5 0.1715 1 0.0360
O21 O -0.5 0.5 0.3394 1 0.0290
F1 F 0 0 0.2861 1 0.0239
F2 F -0.446 0.439 0.472 0.25 0.0719
N1 N 0 0.5 0.4922 1 0.0460
C1 C 0.054 0.517 0.429 0.25 0.0480
H1A H 0.112 0.4587 0.4239 0.25 0.0580
H1B H 0.0859 0.5964 0.4266 0.25 0.0580
C2 C -0.0307 0.501 0.3774 0.5 0.0580
H2A H -0.0758 0.4316 0.3854 0.25 0.0690
H2B H -0.0774 0.5713 0.3749 0.25 0.0690
C3 C 0.034 0.485 0.3159 0.25 0.0529
H3A H 0.0714 0.4081 0.316 0.25 0.0629
H3B H 0.0887 0.5476 0.312 0.25 0.0629
C4 C -0.045 0.491 0.2621 0.25 0.0480
H4A H -0.0951 0.4242 0.2643 0.25 0.0570
H4B H -0.0865 0.5647 0.2644 0.25 0.0570
C5 C 0.018 0.487 0.201 0.25 0.0429
H5A H 0.0811 0.539 0.2034 0.25 0.0521
H5B H 0.0438 0.4057 0.1936 0.25 0.0521
C6 C -0.0545 0.526 0.1486 0.25 0.0470
H6A H -0.0694 0.6106 0.1522 0.25 0.0560
H6B H -0.1233 0.483 0.151 0.25 0.0560
N2 N 0 0.5 0.0864 1 0.0600
C11 C 0.083 0.544 0.5412 0.25 0.0629
H11A H 0.094 0.6287 0.5364 0.25 0.0940
H11B H 0.1507 0.5028 0.5357 0.5 0.0940
H11C H 0.0548 0.528 0.5818 0.25 0.0940
C12 C -0.014 0.3647 0.503 0.25 0.0350
H12A H -0.0648 0.333 0.4733 0.25 0.0529
H12B H -0.0416 0.3513 0.544 0.25 0.0529
H12C H 0.0549 0.3254 0.4984 0.25 0.0529
C13 C -0.1085 0.561 0.505 0.25 0.0450
H13A H -0.1614 0.535 0.4753 0.25 0.0670
H13B H -0.0997 0.6462 0.5025 0.25 0.0670
H13C H -0.1329 0.5398 0.546 0.25 0.0670
C21 C -0.08 0.536 0.0352 0.25 0.0750
H21A H -0.0487 0.5183 -0.0045 0.25 0.1120
H21B H -0.0947 0.6205 0.0379 0.25 0.1120
H21C H -0.1468 0.4923 0.04 0.25 0.1120
C22 C 0.023 0.3671 0.0813 0.25 0.0420
H22A H 0.0753 0.3443 0.1122 0.25 0.0640
H22B H 0.052 0.3497 0.0409 0.25 0.0640
H22C H -0.0431 0.3229 0.0874 0.25 0.0640
C23 C 0.1033 0.572 0.0799 0.25 0.0730
H23A H 0.153 0.5502 0.1124 0.25 0.1090
H23B H 0.0867 0.6557 0.0827 0.25 0.1090
H23C H 0.1361 0.5552 0.0405 0.25 0.1090
O1W O -0.3793 0.1351 0.5421 0.5 0.0420

File: zeolite_database/ITN0.cif
data_ITQ-39 (Polymorph A)
_cell_length_a        24.15
_cell_length_b        12.48
_cell_length_c        26.98
_cell_angle_alpha    90.00
_cell_angle_beta     125.14
_cell_angle_gamma    90.00


# setting 
# _symmetry_space_group_name_H-M 'P2/c'


loop_
_symmetry_equiv_pos_as_xyz
'x,y,z'
'-x,y,-z+1/2'
'-x,-y,-z'
'x,-y,z-1/2'


loop_
_atom_site_label
_atom_site_type_sumbol
_atom_site_fract_x
_atom_site_fract_y
_atom_site_fract_z
_atom_site_occupancy
_atom_site_U_iso_or_equiv
Si1 Si 0.04888 0.45744 0.45511 1.00 0.0127
Si2 Si 0.07255 0.64148 0.39523 1.00 0.0127
Si3 Si 0.05942 0.82970 0.46008 1.00 0.0127
Si4 Si 0.15628 0.70958 0.34884 1.00 0.0127
Si5 Si 0.07405 0.71474 0.20819 1.00 0.0127
Si6 Si 0.16719 0.64920 0.17060 1.00 0.0127
Si7 Si 0.09977 0.45901 0.08510 1.00 0.0127
Si8 Si 0.08921 0.83744 0.08284 1.00 0.0127
Si9 Si 0.31201 0.70660 0.28466 1.00 0.0127
Si10 Si 0.30257 0.64130 0.39148 1.00 0.0127
Si11 Si 0.39394 0.45324 0.45935 1.00 0.0127
Si12 Si 0.48962 0.45377 0.41530 1.00 0.0127
Si13 Si 0.45647 0.64295 0.33001 1.00 0.0127
Si14 Si 0.48953 0.83281 0.41588 1.00 0.0127
Si15 Si 0.39316 0.83380 0.45595 1.00 0.0127
Si16 Si 0.47381 0.71006 0.23241 0.50 0.0127
Si17 Si 0.47427 0.95070 0.23092 0.50 0.0127
Si18 Si 0.45167 0.02324 0.32635 1.00 0.0127
Si19 Si 0.48496 0.21243 0.41150 1.00 0.0127
Si20 Si 0.38967 0.21285 0.45219 1.00 0.0127
Si21 Si 0.29828 0.02589 0.38749 1.00 0.0127
Si22 Si 0.30674 0.96025 0.28029 1.00 0.0127
Si23 Si 0.16330 0.02738 0.17184 1.00 0.0127
Si24 Si 0.10346 0.21689 0.09168 1.00 0.0127
Si25 Si 0.07473 0.95805 0.21150 1.00 0.0127
Si26 Si 0.15469 0.95289 0.35087 1.00 0.0127
Si27 Si 0.06972 0.02655 0.39529 1.00 0.0127
Si28 Si 0.04515 0.21384 0.45189 1.00 0.0127
O1 O 0.07087 0.33479 0.45978 1.00 0.0253
O2 O 0.07279 0.52476 0.42001 1.00 0.0253
O3 O 0.00000 0.66420 0.33401 1.00 0.0253
O4 O 0.08904 0.72999 0.44490 1.00 0.0253
O5 O 0.07891 0.93899 0.44266 1.00 0.0253
O6 O 0.12941 0.64457 0.38224 1.00 0.0253
O7 O 0.17080 0.83070 0.37268 1.00 0.0253
O8 O 0.22428 0.65644 0.36363 1.00 0.0253
O9 O 0.09946 0.70815 0.27744 1.00 0.0253
O10 O 0.07204 0.83748 0.18995 1.00 0.0253
O11 O 0.12537 0.65032 0.19978 1.00 0.0253
O12 O 0.15572 0.53652 0.13755 1.00 0.0253
O13 O 0.03160 0.46506 0.08174 1.00 0.0253
O14 O 0.12806 0.33865 0.10017 1.00 0.0253
O15 O 0.08445 0.49444 0.02157 1.00 0.0253
O16 O 0.14134 0.74318 0.12178 1.00 0.0253
O17 O 0.12215 0.95005 0.11428 1.00 0.0253
O18 O 0.07278 0.83705 0.01645 1.00 0.0253
O19 O 0.02122 0.81956 0.07880 1.00 0.0253
O20 O 0.24579 0.66674 0.22203 1.00 0.0253
O21 O 0.37735 0.67035 0.28735 1.00 0.0253
O22 O 0.31178 0.83373 0.29035 1.00 0.0253
O23 O 0.31451 0.65109 0.33928 1.00 0.0253
O24 O 0.34694 0.73040 0.44204 1.00 0.0253
O25 O 0.32673 0.52498 0.42198 1.00 0.0253
O26 O 0.37325 0.33223 0.46161 1.00 0.0253
O27 O 0.43143 0.45601 0.42633 1.00 0.0253
O28 O 0.50252 0.33276 0.40422 1.00 0.0253
O29 O 0.55789 0.50135 0.47327 1.00 0.0253
O30 O 0.46699 0.52468 0.35702 1.00 0.0253
O31 O 0.48664 0.64948 0.29060 1.00 0.0253
O32 O 0.49371 0.72755 0.38435 1.00 0.0253
O33 O 0.48618 0.93623 0.37936 1.00 0.0253
O34 O 0.55621 0.84068 0.48369 1.00 0.0253
O35 O 0.42434 0.82781 0.41735 1.00 0.0253
O36 O 0.34675 0.93837 0.43712 1.00 0.0253
O37 O 0.39437 0.70960 0.17965 0.50 0.0253
O38 O 0.50000 0.83043 0.25000 1.00 0.0253
O39 O 0.39675 0.95111 0.17368 0.50 0.0253
O40 O 0.48069 0.01154 0.28626 1.00 0.0253
O41 O 0.37162 0.00372 0.28430 1.00 0.0253
O42 O 0.46840 0.14094 0.35523 1.00 0.0253
O43 O 0.54718 0.16210 0.47333 1.00 0.0253
O44 O 0.41929 0.21553 0.41236 1.00 0.0253
O45 O 0.32170 0.14291 0.41738 1.00 0.0253
O46 O 0.22170 0.00814 0.36469 1.00 0.0253
O47 O 0.30346 0.01883 0.33121 1.00 0.0253
O48 O 0.24006 0.98851 0.21494 1.00 0.0253
O49 O 0.16046 0.14682 0.14840 1.00 0.0253
O50 O 0.03576 0.21196 0.08927 1.00 0.0253
O51 O 0.08991 0.16965 0.03064 1.00 0.0253
O52 O 0.12874 0.02502 0.20769 1.00 0.0253
O53 O 0.09652 0.95740 0.27978 1.00 0.0253
O54 O 0.12969 0.01447 0.38668 1.00 0.0253
O55 O -0.00147 0.01101 0.33151 1.00 0.0253
O56 O 0.07247 0.14434 0.42026 1.00 0.0253
H1 H 0.38979 0.69945 0.14410 0.50 0.0253
H2 H 0.39649 0.96481 0.14072 0.50 0.0253

File: zeolite_database/ITN1.cif
data_ITQ-39 (Polymorph B)
_cell_length_a        24.09
_cell_length_b        12.46
_cell_length_c        14.18
_cell_angle_alpha    72.60
_cell_angle_beta     123.21
_cell_angle_gamma    90.099


# setting 
# _symmetry_space_group_name_H-M 'P-1'


loop_
_symmetry_equiv_pos_as_xyz
'x,y,z'
'-x,-y,-z'


loop_
_atom_site_label
_atom_site_type_sumbol
_atom_site_fract_x
_atom_site_fract_y
_atom_site_fract_z
_atom_site_occupancy
_atom_site_U_iso_or_equiv
Si1 Si 0.05118 0.48326 0.91450 1.00 0.0127
Si2 Si 0.07319 0.70988 0.79603 1.00 0.0127
Si3 Si 0.05947 0.85844 0.92047 1.00 0.0127
Si4 Si 0.15689 0.80894 0.70377 1.00 0.0127
Si5 Si 0.07623 0.89553 0.42636 1.00 0.0127
Si6 Si 0.16663 0.85646 0.34800 1.00 0.0127
Si7 Si 0.10282 0.72813 0.18025 1.00 0.0127
Si8 Si 0.09075 1.10800 0.16712 1.00 0.0127
Si9 Si 0.31002 0.85386 0.56541 1.00 0.0127
Si10 Si 0.30270 0.71423 0.78155 1.00 0.0127
Si11 Si 0.39438 0.47975 0.92048 1.00 0.0127
Si12 Si 0.49165 0.50968 0.83338 1.00 0.0127
Si13 Si 0.45564 0.75677 0.66264 1.00 0.0127
Si14 Si 0.48950 0.89243 0.83200 1.00 0.0127
Si15 Si 0.39313 0.86530 0.91188 1.00 0.0127
Si16 Si 0.47573 0.88864 0.47043 0.50 0.0127
Si17 Si 0.47226 1.13265 0.45903 0.50 0.0127
Si18 Si 0.45463 1.14039 0.65280 1.00 0.0127
Si19 Si 0.48513 1.27015 0.82368 1.00 0.0127
Si20 Si 0.38994 1.24312 0.90482 1.00 0.0127
Si21 Si 0.29893 1.10006 0.77693 1.00 0.0127
Si22 Si 0.30986 1.10878 0.56522 1.00 0.0127
Si23 Si 0.16424 1.24187 0.33952 1.00 0.0127
Si24 Si 0.09989 1.48883 0.16625 1.00 0.0127
Si25 Si 0.07223 1.14469 0.41639 1.00 0.0127
Si26 Si 0.15326 1.05790 0.69428 1.00 0.0127
Si27 Si 0.06962 1.09798 0.78603 1.00 0.0127
Si28 Si 0.04616 1.24188 0.90564 1.00 0.0127
O1 O 0.07172 0.35825 0.92009 1.00 0.0253
O2 O 0.07004 0.57673 0.83631 1.00 0.0253
O3 O 0.00294 0.77993 0.67198 1.00 0.0253
O4 O 0.08731 0.75881 0.89795 1.00 0.0253
O5 O 0.08130 0.97473 0.87854 1.00 0.0253
O6 O 0.13344 0.72279 0.77851 1.00 0.0253
O7 O 0.16869 0.92066 0.74049 1.00 0.0253
O8 O 0.22562 0.74717 0.73433 1.00 0.0253
O9 O 0.09866 0.84550 0.56278 1.00 0.0253
O10 O 0.00265 0.87313 0.33934 1.00 0.0253
O11 O 0.13009 0.83385 0.41634 1.00 0.0253
O12 O 0.16076 0.75619 0.29532 1.00 0.0253
O13 O 0.08991 0.82082 0.06072 1.00 0.0253
O14 O 0.03478 0.73409 0.17490 1.00 0.0253
O15 O 0.12594 0.60205 0.19154 1.00 0.0253
O16 O 0.12941 0.97675 0.23830 1.00 0.0253
O17 O 0.07519 1.14789 0.03538 1.00 0.0253
O18 O 0.02131 1.12133 0.15610 1.00 0.0253
O19 O 0.13707 1.18631 0.23761 1.00 0.0253
O20 O 0.24432 0.85910 0.43850 1.00 0.0253
O21 O 0.31072 0.97727 0.57730 1.00 0.0253
O22 O 0.37638 0.81261 0.57467 1.00 0.0253
O23 O 0.30975 0.76227 0.67163 1.00 0.0253
O24 O 0.35028 0.76710 0.88251 1.00 0.0253
O25 O 0.32667 0.57700 0.83940 1.00 0.0253
O26 O 0.37413 0.35680 0.92341 1.00 0.0253
O27 O 0.43645 0.50396 0.86296 1.00 0.0253
O28 O 0.50271 0.39569 0.81020 1.00 0.0253
O29 O 0.56178 0.51914 0.94520 1.00 0.0253
O30 O 0.46628 0.61975 0.71521 1.00 0.0253
O31 O 0.49094 0.80299 0.77225 1.00 0.0253
O32 O 0.55563 0.85354 0.96758 1.00 0.0253
O33 O 0.42358 0.89619 0.83335 1.00 0.0253
O34 O 0.34348 0.97702 0.87772 1.00 0.0253
O35 O 0.48824 0.79175 0.58803 1.00 0.0253
O36 O 0.39650 0.91983 0.36407 0.50 0.0253
O37 O 0.50000 1.00000 0.50000 1.00 0.0253
O38 O 0.39298 1.16550 0.35262 0.50 0.0253
O39 O 0.48290 1.15979 0.57100 1.00 0.0253
O40 O 0.37468 1.14689 0.57002 1.00 0.0253
O41 O 0.49012 1.01665 0.75720 1.00 0.0253
O42 O 0.47037 1.23719 0.71222 1.00 0.0253
O43 O 0.54689 1.17816 0.94761 1.00 0.0253
O44 O 0.41865 1.27161 0.82361 1.00 0.0253
O45 O 0.32162 1.19617 0.83788 1.00 0.0253
O46 O 0.22048 1.10301 0.72012 1.00 0.0253
O47 O 0.31164 1.12724 0.67361 1.00 0.0253
O48 O 0.24294 1.18836 0.43999 1.00 0.0253
O49 O 0.15395 1.37799 0.27938 1.00 0.0253
O50 O 0.02837 1.48764 0.14771 1.00 0.0253
O51 O 0.09244 1.48625 0.04791 1.00 0.0253
O52 O 0.12306 1.21678 0.39915 1.00 0.0253
O53 O 0.07415 1.03075 0.38727 1.00 0.0253
O54 O 0.09512 1.10909 0.55275 1.00 0.0253
O55 O 0.12818 1.09895 0.76405 1.00 0.0253
O56 O 0.07315 1.19443 0.84167 1.00 0.0253
H1 H 0.39283 0.93894 0.29433 0.50 0.0253
H2 H 0.38935 1.18855 0.28227 0.50 0.0253

File: zeolite_database/ITR0.cif
data_ITQ-34
_cell_length_a        11.5086
_cell_length_b        22.1730
_cell_length_c        25.2558
_cell_angle_alpha    90.00
_cell_angle_beta     90.00
_cell_angle_gamma    90.00


# setting 
# _symmetry_space_group_name_H-M 'Cmcm'


loop_
_symmetry_equiv_pos_as_xyz
'x,y,z'
'x,-y,-z'
'-x,y,-z+1/2'
'-x,-y,z+1/2'
'-x,-y,-z'
'-x,y,z'
'x,-y,z-1/2'
'x,y,-z-1/2'
'x+1/2,y+1/2,z'
'x+1/2,-y+1/2,-z'
'-x+1/2,y+1/2,-z+1/2'
'-x+1/2,-y+1/2,z+1/2'
'-x+1/2,-y+1/2,-z'
'-x+1/2,y+1/2,z'
'x+1/2,-y+1/2,z-1/2'
'x+1/2,y+1/2,-z-1/2'


loop_
_atom_site_label
_atom_site_type_sumbol
_atom_site_fract_x
_atom_site_fract_y
_atom_site_fract_z
_atom_site_occupancy
_atom_site_U_iso_or_equiv
Si1 Si 0.21633 0.11982 0.15385 1.00 0.0633
Si2 Si 0.24625 0.13282 0.65553 1.00 0.0633
Si3 Si 0.13351 0.24762 0.18893 1.00 0.0633
Si4 Si 0.1360 0.43127 0.56281 0.723 0.0633
Ge4 Ge 0.1360 0.43127 0.56281 0.277 0.0633
Si5 Si 0.1364 0.42914 0.06084 0.736 0.0633
Ge5 Ge 0.1364 0.42914 0.06084 0.264 0.0633
Si6 Si 0.13544 0.42120 0.75000 1.00 0.0633
Si7 Si 0.13557 0.43816 0.25000 0.908 0.0633
Ge7 Ge 0.13557 0.43816 0.25000 0.092 0.0633
Si8 Si 0.00000 0.04629 0.18852 0.903 0.0633
Ge8 Ge 0.00000 0.04629 0.18852 0.097 0.0633
Si9 Si 0.00000 0.09311 0.68856 0.928 0.0633
Ge9 Ge 0.00000 0.09311 0.68856 0.072 0.0633
O1 O 0.3147 0.1127 0.1986 1.00 0.0709
O2 O 0.1147 0.0703 0.1581 1.00 0.0709
O3 O 0.2712 0.1126 0.0956 1.00 0.0709
O4 O 0.1582 0.1855 0.1579 1.00 0.0709
O5 O 0.2782 0.1169 0.5950 1.00 0.0709
O6 O 0.3106 0.0874 0.6952 1.00 0.0709
O7 O 0.1073 0.1257 0.6590 1.00 0.0709
O8 O 0.2785 0.20226 0.6663 1.00 0.0709
O9 O 0.1680 0.2370 0.25000 1.00 0.0709
O10 O 0.00000 0.2676 0.1804 1.00 0.0709
O11 O 0.00000 0.4132 0.5767 1.00 0.0709
O12 O 0.1672 0.50145 0.5790 1.00 0.0709
O13 O 0.1774 0.4165 0.50110 1.00 0.0709
O14 O 0.00000 0.4094 0.0729 1.00 0.0709
O15 O 0.00000 0.4046 0.75000 1.00 0.0709
O16 O 0.1700 0.49131 0.75000 1.00 0.0709
O17 O 0.00000 0.4194 0.25000 1.00 0.0709
O18 O 0.00000 0.97663 0.1742 1.00 0.0709
O19 O 0.00000 0.0655 0.25000 1.00 0.0709
O20 O 0.00000 0.1107 0.75000 1.00 0.0709

File: zeolite_database/ITT0.cif
data_ITQ-33
_cell_length_a        19.3095
_cell_length_b        19.3095
_cell_length_c        11.5130
_cell_angle_alpha    90.00
_cell_angle_beta     90.00
_cell_angle_gamma    120.00


# setting 
# _symmetry_space_group_name_H-M 'P6/mmm'


loop_
_symmetry_equiv_pos_as_xyz
'x,y,z'
'x-y,x,z'
'y,-x+y,z'
'-y,x-y,z'
'-x+y,-x,z'
'x-y,-y,-z'
'-x,-x+y,-z'
'-x,-y,z'
'y,x,-z'
'-y,-x,-z'
'-x+y,y,-z'
'x,x-y,-z'
'-x,-y,-z'
'-x+y,-x,-z'
'-y,x-y,-z'
'y,-x+y,-z'
'x-y,x,-z'
'-x+y,y,z'
'x,x-y,z'
'x,y,-z'
'-y,-x,z'
'y,x,z'
'x-y,-y,z'
'-x,-x+y,z'


loop_
_atom_site_label
_atom_site_type_sumbol
_atom_site_fract_x
_atom_site_fract_y
_atom_site_fract_z
_atom_site_occupancy
_atom_site_U_iso_or_equiv
Ge1 Ge 0.3733 0.4652 0.3642 0.549 0.0597
Si1 Si 0.3733 0.4652 0.3642 0.315 0.0597
Ge2 Ge 0.3333 0.6667 0.3653 0.075 0.0363
Si2 Si 0.3333 0.6667 0.3653 0.789 0.0363
Ge3 Ge 0.2822 0.7178 0.0000 0.116 0.0779
Si3 Si 0.2822 0.7178 0.0000 0.748 0.0779
Ge4 Ge 0.2470 0.4939 0.2496 0.258 0.0410
Si4 Si 0.2470 0.4939 0.2496 0.606 0.0410
O1 O 0.2906 0.4418 0.2810 0.864 0.0771
O2 O 0.3397 0.4642 0.5000 0.864 0.1050
O3 O 0.3882 0.3882 0.3303 0.864 0.0960
O7 O 0.4445 0.5555 0.3110 0.864 0.0919
O8 O 0.2888 0.5775 0.3195 0.864 0.1009
O9 O 0.3333 0.6667 0.5000 0.864 0.1600
O10 O 0.3783 0.7565 0.0000 0.864 0.1140
O11 O 0.2542 0.7458 0.1082 0.864 0.1360
GeB1 Ge 0.3737 0.4657 0.1373 0.086 0.0621
SiB1 Si 0.3737 0.4657 0.1373 0.050 0.0621
GeB2 Ge 0.3333 0.6667 0.1359 0.012 0.0490
SiB2 Si 0.3333 0.6667 0.1359 0.124 0.0490
GeB3 Ge 0.2850 0.5700 0.5000 0.018 0.2600
SiB3 Si 0.2850 0.5700 0.5000 0.118 0.2600
GeB4 Ge 0.2470 0.4939 0.2496 0.041 0.0410
SiB4 Si 0.2470 0.4939 0.2496 0.095 0.0410
OB1 O 0.2940 0.4460 0.7840 0.136 0.0750
OB3 O 0.3940 0.3940 0.8010 0.136 0.0960
OB7 O 0.4428 0.5572 0.8040 0.136 0.0711
OB9 O 0.3333 0.6667 0.0000 0.136 0.1800
OB2 O 0.3340 0.4590 0.0000 0.136 0.1191
OB8 O 0.2870 0.5740 0.8250 0.136 0.0811
OB10 O 0.3785 0.7571 0.5000 0.136 0.2800
OB11 O 0.2490 0.4980 0.6070 0.136 0.1830

File: zeolite_database/ITV0.cif
data_ITQ-37
_cell_length_a        26.5126
_cell_length_b        26.5126
_cell_length_c        26.5126
_cell_angle_alpha    90.00
_cell_angle_beta     90.00
_cell_angle_gamma    90.00


# setting 
_symmetry_space_group_name_H-M 'P4132'


loop_
_symmetry_equiv_pos_as_xyz
'x,y,z'
'x+1/4,-z+1/4,y+3/4'
'x+3/4,z+1/4,-y+1/4'
'z+3/4,y+1/4,-x+1/4'
'-z+1/4,y+3/4,x+1/4'
'-y+1/4,x+3/4,z+1/4'
'y+1/4,-x+1/4,z+3/4'
'z,x,y'
'y,z,x'
'-y+1/2,-z,x+1/2'
'z+1/2,-x+1/2,-y'
'-y,z+1/2,-x+1/2'
'-z+1/2,-x,y+1/2'
'-z,x+1/2,-y+1/2'
'y+1/2,-z+1/2,-x'
'x+1/2,-y+1/2,-z'
'-x,y+1/2,-z+1/2'
'-x+1/2,-y,z+1/2'
'y+3/4,x+1/4,-z+1/4'
'-y+3/4,-x+3/4,-z+3/4'
'z+1/4,-y+1/4,x+3/4'
'-z+3/4,-y+3/4,-x+3/4'
'-x+1/4,z+3/4,y+1/4'
'-x+3/4,-z+3/4,-y+3/4'


loop_
_atom_site_label
_atom_site_type_symbol
_atom_site_fract_x
_atom_site_fract_y
_atom_site_fract_z
_atom_site_occupancy
_atom_site_U_iso_or_equiv
Si2 Ge 0.0467 0.1615 0.0481 0.3310 0.0135
Si2 Ge 0.0467 0.1615 0.0481 0.3310 0.0135
Si3 Ge 0.1651 0.1643 0.0473 0.3110 0.0135
Si3 Ge 0.1651 0.1643 0.0473 0.3110 0.0135
Si4 Ge 0.1663 0.1663 0.1663 0.2280 0.0135
Si4 Ge 0.1663 0.1663 0.1663 0.2280 0.0135
Si5 Ge 0.2380 0.2380 0.2380 0.1920 0.0135
Si5 Ge 0.2380 0.2380 0.2380 0.1920 0.0135
Si6 Ge 0.2480 0.2423 0.0076 0.2650 0.0135
Si6 Ge 0.2480 0.2423 0.0076 0.2650 0.0135
Si7 Ge 0.1992 0.3348 0.0614 0.2310 0.0135
Si7 Ge 0.1992 0.3348 0.0614 0.2310 0.0135
Si8 Ge 0.0785 0.3302 0.0655 0.2640 0.0135
Si8 Ge 0.0785 0.3302 0.0655 0.2640 0.0135
Si9 Ge 0.0789 0.4501 0.0705 0.4970 0.0135
Si9 Ge 0.0789 0.4501 0.0705 0.4970 0.0135
Si1 Si 0.0453 0.0453 0.0453 0.0210 0.0135
Si1 Si 0.0453 0.0453 0.0453 0.0210 0.0135
Si10 Si 0.2005 0.4519 0.0622 0.0320 0.0135
Si10 Si 0.2005 0.4519 0.0622 0.0320 0.0135
O1 O 0.0073 0.0073 0.0073 1.0000 0.0344
O2 O 0.0201 0.1053 0.0427 1.0000 0.0344
O3 O 0.0364 0.1833 0.1054 1.0000 0.0344
O4 O 0.1056 0.1665 0.0302 1.0000 0.0344
O5 O 0.0148 0.1979 0.0079 1.0000 0.0344
O6 O 0.1751 0.1808 0.1065 1.0000 0.0344
O7 O 0.2022 0.2022 0.2022 1.0000 0.0344
O8 O 0.1997 0.2025 0.0117 1.0000 0.0344
O9 O 0.2311 0.2999 0.0205 1.0000 0.0344
O10 O 0.2186 0.3220 0.1191 1.0000 0.0344
O11 O 0.2187 0.3915 0.0471 1.0000 0.0344
O12 O 0.1390 0.3248 0.0526 1.0000 0.0344
O13 O 0.0434 0.2949 0.0279 1.0000 0.0344
O14 O 0.0658 0.3157 0.1250 1.0000 0.0344
O15 O 0.0618 0.3903 0.0600 1.0000 0.0344
O16 O 0.0455 0.4898 0.0336 1.0000 0.0344
O17 O 0.1370 0.4594 0.0502 1.0000 0.0344
O18 O 0.2151 0.4651 0.1250 1.0000 0.0344
O19 O 0.2329 0.4952 0.0234 1.0000 0.0344
O31 O 0.4320 0.6760 0.0120 1.3000 0.0971
O32 O 0.8175 0.1919 0.6133 1.3000 0.0971
O33 O 0.3569 0.7811 0.3790 1.3000 0.0971
O34 O 0.6150 0.8537 0.4634 1.3000 0.0971
F1 F 0.1058 0.1058 0.1058 1.0000 0.0971
F2 F 0.1395 0.3895 0.1250 1.0000 0.0971
C1 C 0.6838 0.0575 0.1764 1.3000 0.0971
C2 C 0.6220 0.3984 0.1658 1.3000 0.0971
C3 C 0.5537 0.2994 0.3811 1.3000 0.0971
C4 C 0.0981 0.3486 0.3490 1.3000 0.0971
C5 C 0.6047 0.3281 0.2618 1.3000 0.0971
C6 C 0.0611 0.1820 0.9029 1.3000 0.0971
C7 C 0.8554 0.0950 0.4308 1.3000 0.0971
C8 C 0.8680 0.1983 0.5136 1.3000 0.0971
C9 C 0.0964 0.4892 0.4008 1.3000 0.0971
C10 C 0.5649 0.1381 0.3951 1.3000 0.0971
C11 C 0.8017 0.1099 0.2950 1.3000 0.0971
C12 C 0.0785 0.0509 0.9212 1.3000 0.0971

File: zeolite_database/ITW0.cif
data_ITQ-12_calcined
_cell_length_a        10.3359
_cell_length_b        15.0175
_cell_length_c        8.8638
_cell_angle_alpha    90.0
_cell_angle_beta     105.35
_cell_angle_gamma    90.0


# setting 
# _symmetry_space_group_name_H-M 'C12/m1'


loop_
_symmetry_equiv_pos_as_xyz
'x,y,z'
'-x,y,-z'
'-x,-y,-z'
'x,-y,z'
'x+1/2,y+1/2,z'
'-x+1/2,y+1/2,-z'
'-x+1/2,-y+1/2,-z'
'x+1/2,-y+1/2,z'


loop_
_atom_site_label
_atom_site_type_sumbol
_atom_site_fract_x
_atom_site_fract_y
_atom_site_fract_z
_atom_site_occupancy
_atom_site_U_iso_or_equiv
Si1 Si 0.6486 0.2442 0.1082 1.0 0.0092
Si2 Si 0.6957 0.3997 0.6684 1.0 0.0092
Si3 Si 0.6000 0.39893 0.3085 1.0 0.0092
O4 O 0.5 0.2210 0.0 1.0 0.0141
O5 O 0.8072 0.3381 0.7758 1.0 0.0141
O6 O 0.6205 0.5 0.2672 1.0 0.0141
O7 O 0.6569 0.3365 0.1964 1.0 0.0141
O8 O 0.4417 0.3801 0.2808 1.0 0.0141
O9 O 0.6797 0.3767 0.4863 1.0 0.0141
O10 O 0.75 0.25 0.0 1.0 0.0141
O11 O 0.7394 0.5 0.7134 1.0 0.0141

File: zeolite_database/IWR0.cif
data_ITQ-24
_cell_length_a        21.2549
_cell_length_b        13.5210
_cell_length_c        12.6095
_cell_angle_alpha    90.0
_cell_angle_beta     90.0
_cell_angle_gamma    90.0


# setting 
_symmetry_space_group_name_H-M 'Cmmm'


loop_
_symmetry_equiv_pos_as_xyz
'x,y,z'
'x,-y,-z'
'-x,y,-z'
'-x,-y,z'
'-x,-y,-z'
'-x,y,z'
'x,-y,z'
'x,y,-z'
'x+1/2,y+1/2,z'
'x+1/2,-y+1/2,-z'
'-x+1/2,y+1/2,-z'
'-x+1/2,-y+1/2,z'
'-x+1/2,-y+1/2,-z'
'-x+1/2,y+1/2,z'
'x+1/2,-y+1/2,z'
'x+1/2,y+1/2,-z'


loop_
_atom_site_label
_atom_site_type_symbol
_atom_site_fract_x
_atom_site_fract_y
_atom_site_fract_z
_atom_site_occupancy
_atom_site_U_iso_or_equiv
Si1 Si 0.0757 0.1185 0.3737 0.69 0.0291
Si2 Si 0.1502 0.1933 0.1831 1.0 0.0291
Si3 Si 0.2822 0.1106 0.1273 0.95 0.0291
Si4 Si 0.0763 0.1139 0.0 0.91 0.0291
Ge1 Ge 0.0757 0.1185 0.3737 0.31 0.0291
Ge3 Ge 0.2822 0.1106 0.1273 0.05 0.0291
Ge4 Ge 0.0763 0.1139 0.0 0.09 0.0291
O1 O 0.0949 0.1601 0.1107 1.0 0.0291
O2 O 0.0 0.1258 0 1.0 0.0291
O3 O 0.0992 0.0 0.0 1.0 0.0291
O4 O 0.0938 0.1362 0.5 1.0 0.0291
O5 O 0.0783 0.0 0.3298 1.0 0.0291
O6 O 0.1199 0.1867 0.2961 1.0 0.0291
O7 O 0.0 0.1477 0.3673 1.0 0.0291
O8 O 0.2130 0.1271 0.1800 1.0 0.0291
O9 O 0.1698 0.3091 0.1828 1.0 0.0291
O10 O 0.2992 0.0 0.1630 1.0 0.0291
O11 O 0.2731 0.1196 0.0 1.0 0.0291
