Repository: stefsmeets/lines

# Lines

Lines is a program for plotting powder diffraction patterns, and was initially developed for interactively modifying the background during the course of a Rietveld refinement with XRS-82 (Baerlocher, 1982). The modern way of removing backgrounds is by fitting a Chebyshev polynomial during the course of the Rietveld refinement. In practice, this method is unreliable when doing a Pawley or Le Bail fit, and offers little control over the shape of the background during a Rietveld refinement.

File: zeolite_database/IWS0.cif
data_ITQ-26
_cell_length_a        26.7769
_cell_length_b        26.7769
_cell_length_c        13.2505
_cell_angle_alpha    90.00
_cell_angle_beta     90.00
_cell_angle_gamma    90.00


# setting 
# _symmetry_space_group_name_H-M 'I4/mmm'


loop_
_symmetry_equiv_pos_as_xyz
'x,y,z'
'-y,x,z'
'y,-x,z'
'x,-y,-z'
'-x,y,-z'
'-x,-y,z'
'y,x,-z'
'-y,-x,-z'
'-x,-y,-z'
'y,-x,-z'
'-y,x,-z'
'-x,y,z'
'x,-y,z'
'x,y,-z'
'-y,-x,z'
'y,x,z'
'x+1/2,y+1/2,z+1/2'
'-y+1/2,x+1/2,z+1/2'
'y+1/2,-x+1/2,z+1/2'
'x+1/2,-y+1/2,-z+1/2'
'-x+1/2,y+1/2,-z+1/2'
'-x+1/2,-y+1/2,z+1/2'
'y+1/2,x+1/2,-z+1/2'
'-y+1/2,-x+1/2,-z+1/2'
'-x+1/2,-y+1/2,-z+1/2'
'y+1/2,-x+1/2,-z+1/2'
'-y+1/2,x+1/2,-z+1/2'
'-x+1/2,y+1/2,z+1/2'
'x+1/2,-y+1/2,z+1/2'
'x+1/2,y+1/2,-z+1/2'
'-y+1/2,-x+1/2,z+1/2'
'y+1/2,x+1/2,z+1/2'


loop_
_atom_site_label
_atom_site_type_sumbol
_atom_site_fract_x
_atom_site_fract_y
_atom_site_fract_z
_atom_site_occupancy
_atom_site_U_iso_or_equiv
Ge1 Ge 0.0586 0.3209 0.1176 0.32 0.0253
Si2 Si 0.0586 0.3209 0.1176 0.68 0.0253
Ge3 Ge 0.0584 0.2043 0.1179 0.32 0.0253
Si4 Si 0.0584 0.2043 0.1179 0.68 0.0253
Ge5 Ge 0.0582 0.0582 0.3825 0.32 0.0253
Si6 Si 0.0582 0.0582 0.3825 0.68 0.0253
Si7 Si 0.1050 0.1050 0.1891 1.00 0.0253
Si8 Si 0.0884 0.4116 0.25 1.00 0.0253
Si9 Si 0.0574 0.0574 0.0 1.00 0.0253
Si10 Si 0.0 0.4427 0.3837 1.00 0.0253
O11 O 0.0629 0.3410 0.0 1.00 0.0253
O12 O 0.0 0.3194 0.1550 1.00 0.0253
O13 O 0.0791 0.2625 0.1238 1.00 0.0253
O14 O 0.0876 0.3568 0.1983 1.00 0.0253
O15 O 0.0948 0.1645 0.1785 1.00 0.0253
O16 O 0.0571 0.1849 0.0 1.00 0.0253
O17 O 0.0 0.2020 0.1599 1.00 0.0253
O18 O 0.0726 0.0726 0.5 1.00 0.0253
O19 O 0.0 0.0718 0.3565 1.00 0.0253
O20 O 0.0924 0.0924 0.3049 1.00 0.0253
O21 O 0.0755 0.0755 0.1059 1.00 0.0253
O22 O 0.0845 0.4517 0.1624 1.00 0.0253
O23 O 0.0 0.0711 0.0 1.00 0.0253
O24 O 0.0 0.5 0.3529 1.00 0.0253
O25 O 0.0 0.4290 0.5 1.00 0.0253

File: zeolite_database/IWV0.cif
data_ITQ-27
_cell_length_a        27.7508
_cell_length_b        25.2969
_cell_length_c        13.7923
_cell_angle_alpha    90.0
_cell_angle_beta     90.0
_cell_angle_gamma    90.0


# setting 
# _symmetry_space_group_name_H-M 'Fmmm'


loop_
_symmetry_equiv_pos_as_xyz
'x,y,z'
'x,-y,-z'
'-x,y,-z'
'-x,-y,z'
'-x,-y,-z'
'-x,y,z'
'x,-y,z'
'x,y,-z'
'x,y+1/2,z+1/2'
'x,-y+1/2,-z+1/2'
'-x,y+1/2,-z+1/2'
'-x,-y+1/2,z+1/2'
'-x,-y+1/2,-z+1/2'
'-x,y+1/2,z+1/2'
'x,-y+1/2,z+1/2'
'x,y+1/2,-z+1/2'
'x+1/2,y,z+1/2'
'x+1/2,-y,-z+1/2'
'-x+1/2,y,-z+1/2'
'-x+1/2,-y,z+1/2'
'-x+1/2,-y,-z+1/2'
'-x+1/2,y,z+1/2'
'x+1/2,-y,z+1/2'
'x+1/2,y,-z+1/2'
'x+1/2,y+1/2,z'
'x+1/2,-y+1/2,-z'
'-x+1/2,y+1/2,-z'
'-x+1/2,-y+1/2,z'
'-x+1/2,-y+1/2,-z'
'-x+1/2,y+1/2,z'
'x+1/2,-y+1/2,z'
'x+1/2,y+1/2,-z'


loop_
_atom_site_label
_atom_site_type_sumbol
_atom_site_fract_x
_atom_site_fract_y
_atom_site_fract_z
_atom_site_occupancy
_atom_site_U_iso_or_equiv
Si1 Si 0.1478 0.0995 0.1968 1 0.0150
Si2 Si 0.3033 0 0.2101 1 0.0150
Si3 Si 0.0544 0.0656 0.1128 1 0.0150
Si4 Si 0.28 0.1959 0 1 0.0150
Si5 Si 0.3068 0.1934 0.2129 1 0.0150
Si6 Si 0.205 0.1011 0 1 0.0150
Si7 Si 0.2704 0 0 1 0.0150
O1 O 0.0908 0.0951 0.1828 1 0.0320
O2 O 0.1725 0.1027 0.0948 1 0.0320
O3 O 0.1533 0.1539 0.2514 1 0.0320
O4 O 0.1693 0.0519 0.2551 1 0.0320
O5 O 0.25 0 0.25 1 0.0320
O6 O 0.304 0 0.0946 1 0.0320
O7 O 0.0574 0 0.1204 1 0.0320
O8 O 0.0634 0.0831 0 1 0.0320
O9 O 0 0.084 0.1428 1 0.0320
O10 O 0.3126 0.193 0.9034 1 0.0320
O11 O 0.2428 0.1483 0 1 0.0320
O12 O 0.25 0.25 0 1 0.0320
O13 O 0.25 0.1846 0.25 1 0.0320
O14 O 0.3264 0.25 0.25 1 0.0320
O15 O 0.2362 0.0501 0 1 0.0320

File: zeolite_database/IWW0.cif
data_ITQ-22
_cell_length_a        42.1326
_cell_length_b        12.9885
_cell_length_c        12.6814
_cell_angle_alpha    90.0
_cell_angle_beta     90.0
_cell_angle_gamma    90.0


# setting 
_symmetry_space_group_name_H-M 'Pbam'


loop_
_symmetry_equiv_pos_as_xyz
'x,y,z'
'x+1/2,-y+1/2,-z'
'-x+1/2,y+1/2,-z'
'-x,-y,z'
'-x,-y,-z'
'-x-1/2,y-1/2,z'
'x-1/2,-y-1/2,z'
'x,y,-z'


loop_
_atom_site_label
_atom_site_type_symbol
_atom_site_fract_x
_atom_site_fract_y
_atom_site_fract_z
_atom_site_occupancy
_atom_site_U_iso_or_equiv
T1 Si 0.3850 0.9154 0.1275 1.0 0.0322
T2 Si 0.4226 0.6981 0.1277 1.0 0.0322
T3 Si 0.3564 0.5802 0.1250 1.0 0.0322
T4 Si 0.3189 0.7891 0.1225 1.0 0.0322
T5 Si 0.3839 0.8951 0.5000 1.0 0.0155
T6 Si 0.4198 0.6952 0.5000 1.0 0.0155
T7 Si 0.3571 0.5625 0.5000 1.0 0.0155
T8 Si 0.3190 0.7708 0.5000 1.0 0.0155
T9 Si 0.3506 0.4197 0.2980 1.0 0.0155
T10 Si 0.3788 0.0563 0.3157 1.0 0.0155
T11 Si 0.2796 0.8590 0.3139 1.0 0.0155
T12 Si 0.4631 0.6216 0.3125 1.0 0.0155
T13 Si 0.2892 0.3018 0.3767 1.0 0.0155
T14 Si 0.3074 0.0734 0.3764 1.0 0.0155
T15 Si 0.4044 0.2755 0.3769 1.0 0.0155
T16 Si 0.4667 0.3964 0.3765 1.0 0.0155
O1 O 0.4130 0.8239 0.1461 1.0 0.0404
O2 O 0.3835 0.9530 0.0000 1.0 0.0404
O3 O 0.3501 0.8612 0.1655 1.0 0.0404
O4 O 0.3903 0.0226 0.2014 1.0 0.0404
O5 O 0.4290 0.6754 0.0000 1.0 0.0404
O6 O 0.3898 0.6363 0.1718 1.0 0.0404
O7 O 0.4555 0.6668 0.1978 1.0 0.0404
O8 O 0.3626 0.5441 0.0000 1.0 0.0404
O9 O 0.3256 0.6622 0.1451 1.0 0.0404
O10 O 0.3448 0.4721 0.1860 1.0 0.0404
O11 O 0.3073 0.8194 0.0000 1.0 0.0404
O12 O 0.2871 0.8218 0.1966 1.0 0.0404
O13 O 0.4133 0.8167 0.5000 1.0 0.0404
O14 O 0.3496 0.8419 0.5000 1.0 0.0404
O15 O 0.3880 0.9651 0.3968 1.0 0.0404
O16 O 0.3922 0.6110 0.5000 1.0 0.0404
O17 O 0.4442 0.6762 0.4054 1.0 0.0404
O18 O 0.3318 0.6549 0.5000 1.0 0.0404
O19 O 0.3511 0.4968 0.3953 1.0 0.0404
O20 O 0.2987 0.7909 0.3964 1.0 0.0404
O21 O 0.3194 0.3504 0.3173 1.0 0.0404
O22 O 0.3818 0.3487 0.3080 1.0 0.0404
O23 O 0.3413 0.0815 0.3182 1.0 0.0404
O24 O 0.3996 0.1552 0.3486 1.0 0.0404
O25 O 0.2416 0.8491 0.3207 1.0 0.0404
O26 O 0.2894 0.9788 0.3214 1.0 0.0404
O27 O 0.4570 0.4985 0.3122 1.0 0.0404
O28 O 0.4993 0.6497 0.3419 1.0 0.0404
O29 O 0.2912 0.3267 0.5000 1.0 0.0404
O30 O 0.2897 0.1810 0.3462 1.0 0.0404
O31 O 0.3131 0.0524 0.5000 1.0 0.0404
O32 O 0.3962 0.2837 0.5000 1.0 0.0404
O33 O 0.4411 0.3061 0.3628 1.0 0.0404
O34 O 0.4704 0.4195 0.5000 1.0 0.0404

File: zeolite_database/JBW0.cif
data_Nepheline_Hydrate
_cell_length_a         7.503
_cell_length_b         8.233
_cell_length_c         5.230
_cell_angle_alpha     90
_cell_angle_beta      90
_cell_angle_gamma     90


# setting 
_symmetry_space_group_name_H-M 'Pmc21'


loop_
_symmetry_equiv_pos_as_xyz
'x,y,z'
'-x,-y,z+1/2'
'-x,y,z'
'x,-y,z+1/2'


loop_
_atom_site_label
_atom_site_type_symbol
_atom_site_fract_x
_atom_site_fract_y
_atom_site_fract_z
_atom_site_occupancy
_atom_site_U_iso_or_equiv
NA1 Na 0.5000 0.1774 0.466 1.0 0.0241
NA2 Na 0.0000 0.419 0.106 0.5 0.0621
SI Si 0.2173 0.1060 0.000 0.5 0.0114
SI Si 0.2173 0.1060 0.000 0.5 0.0114
AL Al 0.2173 0.1060 0.000 0.5 0.0114
AL Al 0.2173 0.1060 0.000 0.5 0.0114
O1 O 0.0000 0.1420 0.014 1.0 0.0228
O2 O 0.5000 0.5628 0.170 1.0 0.0228
O3 O 0.2849 0.0326 0.718 1.0 0.0253
O4 O 0.3204 0.1833 0.061 1.0 0.0228
H2O1 O2-(H2O) 0.0000 0.330 0.514 0.25 0.0367
H2O2 O2-(H2O) 0.0000 0.470 0.538 0.25 0.0494

File: zeolite_database/JNT0.cif
data_JU92-300
_cell_length_a        8.4084
_cell_length_b        14.4558
_cell_length_c        16.3592
_cell_angle_alpha    90.00
_cell_angle_beta     120.037
_cell_angle_gamma    90.00


# setting 
_symmetry_space_group_name_H-M 'P21/c'


loop_
_symmetry_equiv_pos_as_xyz
'x,y,z'
'-x,y+1/2,-z+1/2'
'-x,-y,-z'
'x,-y-1/2,z-1/2'


loop_
_atom_site_label
_atom_site_type_symbol
_atom_site_fract_x
_atom_site_fract_y
_atom_site_fract_z
_atom_site_occupancy
_atom_site_U_iso_or_equiv
P1 P 0.8531 0.66451 0.24313 1 0.0151
P2 P 1.21497 0.71085 0.60391 1 0.0142
P3 P 0.70107 0.94568 0.2947 1 0.0167
P4 P 0.59773 0.64195 0.43013 1 0.0160
Al1 Al 0.86474 0.77199 0.41543 1 0.0144
Al2 Al 0.59388 0.82161 0.11784 1 0.0158
Al3 Al 1.22885 0.64492 0.24416 1 0.0137
Mg1 Mg 0.7283 0.49272 0.32343 1 0.0180
O1 O 1.1483 0.62153 0.6217 1 0.0289
O2 O 1.3627 0.69446 0.5771 1 0.0275
O3 O 1.0599 0.76657 0.52366 1 0.0267
O4 O 0.39 0.64354 0.36261 1 0.0263
O5 O 1.2977 0.77336 0.69143 1 0.0237
O6 O 0.6938 0.71327 0.15887 1 0.0267
O7 O 0.8024 0.56502 0.24614 1 0.0289
O8 O 0.8264 0.88856 0.38356 1 0.0222
O9 O 0.6892 0.56402 0.4099 1 0.0299
O10 O 0.6287 0.63689 0.52985 1 0.0274
O11 O 0.6734 0.73527 0.4195 1 0.0301
O12 O 0.696 0.89933 0.21001 1 0.0296
O13 O 1.0167 0.672 0.2287 1 0.0318
O14 O 0.798 1.03875 0.31025 1 0.0315
O15 O 0.5132 0.9562 0.2816 1 0.0324
O16 O 0.8995 0.7137 0.33416 1 0.0339
N1 N 0.4114 0.9871 0.4416 0.5 0.0519
N2 N 0.235 0.9438 0.4055 0.5 0.0756
C1 C 0.4303 1.0688 0.5166 1 0.0490
C2 C 0.2548 1.0137 0.4775 0.5 0.0529
C3 C 0.385 0.8845 0.4409 0.5 0.0699
C4 C 0.235 0.9438 0.4055 0.5 0.0756

File: zeolite_database/JOZ0.cif
data_LSJ-10
_cell_length_a        12.7069
_cell_length_b        13.2309
_cell_length_c        13.9362
_cell_angle_alpha    90.00
_cell_angle_beta     90.00
_cell_angle_gamma    90.00


# setting 
# _symmetry_space_group_name_H-M 'Pnma'


loop_
_symmetry_equiv_pos_as_xyz
'x,y,z'
'x+1/2,-y+1/2,-z+1/2'
'-x,y+1/2,-z'
'-x+1/2,-y,z+1/2'
'-x,-y,-z'
'-x-1/2,y-1/2,z-1/2'
'x,-y-1/2,z'
'x-1/2,y,-z-1/2'


loop_
_atom_site_label
_atom_site_type_sumbol
_atom_site_fract_x
_atom_site_fract_y
_atom_site_fract_z
_atom_site_occupancy
_atom_site_U_iso_or_equiv
O1 O 0.71190 0.0931 0.49820 1.00000 0.0200
O2 O 0.51650 0.1006 0.42990 1.00000 0.0230
O3 O 0.55030 0.0851 0.62060 1.00000 0.0360
O4 O 0.59500 0.2500 0.53090 1.00000 0.0590
O5 O 0.84780 0.0398 0.86830 1.00000 0.0250
O6 O 0.51710 0.0476 0.24960 1.00000 0.0270
O7 O 1.01920 0.1263 0.41500 1.00000 0.0250
O8 O 0.83660 0.0517 0.34910 1.00000 0.0210
O9 O 0.58190 0.2500 0.94990 1.00000 0.0200
O10 O 0.80350 -0.0865 0.48850 1.00000 0.0250
O11 O 0.50740 0.0738 0.90020 1.00000 0.0250
Si1 Si 0.59370 0.1296 0.51960 1.00000 0.0247
Si2 Si 0.96290 0.0350 0.35470 1.00000 0.0265
Si3 Si 0.57800 0.1325 0.98290 1.00000 0.0271
Si4 Si 0.46640 -0.0022 0.64180 1.00000 0.0290
Be5 Be 0.75090 0.0055 0.42660 1.00000 0.0000
H2O2 O2-(H2O) 0.75600 0.2000 0.72400 0.25000 0.0500
H2O3 O2-(H2O) 0.41000 0.2500 0.34300 0.46000 0.0500
K1 K 0.55080 0.2500 0.75060 0.91000 0.0890
K2 K 0.76180 -0.0053 0.67440 1.00000 0.1269
K3 K 0.33790 0.2500 0.56010 1.00000 0.1849
N N 0.75800 0.2020 0.27000 0.42000 0.0500
C1 C 0.81000 0.2500 0.34600 0.15000 0.0500
C2 C 0.83800 0.2500 0.21900 0.41000 0.0500
C3 C 0.66000 0.2500 0.26300 0.36000 0.0500
C4 C 0.83600 0.2050 0.08400 0.33000 0.0500
C5 C 0.83820 0.2500 0.46410 1.00000 0.0500
C6 C 0.55140 0.2500 0.25840 1.00000 0.0500

File: zeolite_database/JRY0.cif
data_CoAPO-CJ40
_cell_length_a        8.2319
_cell_length_b        9.165
_cell_length_c        17.580
_cell_angle_alpha    90.00
_cell_angle_beta     90.00
_cell_angle_gamma    90.00


# setting 
# _symmetry_space_group_name_H-M 'P21212'


loop_
_symmetry_equiv_pos_as_xyz
'x,y,z'
'x+1/2,-y+1/2,-z'
'-x+1/2,y+1/2,-z'
'-x,-y,z'


loop_
_atom_site_label
_atom_site_type_sumbol
_atom_site_fract_x
_atom_site_fract_y
_atom_site_fract_z
_atom_site_occupancy
_atom_site_U_iso_or_equiv
Co1 Co 0.6387 -0.8688 0.0661 1.00 0.0370
Al1 Al 0.6387 -0.8688 0.0661 1.00 0.0370
Al2 Al 0.0603 -0.0878 0.0316 1.00 0.0231
Al3 Al 0.9426 -0.0853 0.333 1.00 0.0110
P1 P 0.6335 -0.1311 0.4288 1.00 0.0270
P2 P 0.4293 -0.0905 -0.0268 1.00 0.0260
P3 P 0.9359 -0.9154 0.1727 1.00 0.0239
O1 O 0.5357 -0.0331 0.036 1.00 0.0490
O2 O 0.4857 -0.242 -0.0495 1.00 0.0529
O3 O 0.2554 -0.0979 0.0011 1.00 0.0480
O4 O 0.0486 -0.9877 0.1146 1.00 0.0380
O5 O 0.9925 -0.7587 0.1826 1.00 0.0580
O6 O 0.7616 -0.9211 0.1459 1.00 0.0500
O7 O 0.9519 -0.9892 0.2483 1.00 0.0500
O8 O 0.0662 -0.0051 0.4024 1.00 0.0450
O9 O 0.7348 -0.087 0.3598 1.00 0.0360
O10 O 0.5555 -0.9943 0.4614 1.00 0.0490
O11 O 0.7385 -0.205 0.4888 1.00 0.0380
O12 O 0.5018 -0.2332 0.4001 1.00 0.0529
N1 N 0.506 0.507 0.253 1.00 0.2100
C1 C 0.531 0.738 0.201 1.00 0.1291
C2 C 0.635 0.604 0.220 1.00 0.0780
C3 C 0.64 0.413 0.2783 1.00 0.0740
C4 C 0.545 0.278 0.302 1.00 0.1500

File: zeolite_database/JSN0.cif
data_CoAPO-CJ69
_cell_length_a        8.9024
_cell_length_b        14.2796
_cell_length_c        15.0637
_cell_angle_alpha    90.0
_cell_angle_beta     95.068
_cell_angle_gamma    90.00


# setting 
_symmetry_space_group_name_H-M 'P121/c1'


loop_
_symmetry_equiv_pos_as_xyz
'x,y,z'
'-x,y+1/2,-z+1/2'
'-x,-y,-z'
'x,-y-1/2,z-1/2'


loop_
_atom_site_label
_atom_site_type_symbol
_atom_site_fract_x
_atom_site_fract_y
_atom_site_fract_z
_atom_site_occupancy
_atom_site_U_iso_or_equiv
Co1 Co 0.82257 0.05886 0.24323 0.494 0.0217
Al1 Al 0.82257 0.05886 0.24323 0.506 0.0217
Co2 Co 0.61917 -0.06020 -0.09068 0.211 0.0204
Al2 Al 0.61917 -0.06020 -0.09068 0.789 0.0204
Co3 Co 0.63958 0.07044 -0.38532 0.151 0.0214
Al3 Al 0.63958 0.07044 -0.38532 0.849 0.0214
Co4 Co 0.42598 0.21385 -0.66416 0.142 0.0238
Al4 Al 0.42598 0.21385 -0.66416 0.858 0.0238
P4 P 0.60091 0.28166 -0.33783 1.000 0.0195
P3 P 0.64094 0.05539 -0.58707 1.000 0.0213
P2 P 0.64951 -0.08051 0.11125 1.000 0.0213
P1 P 0.81206 -0.06628 -0.25415 1.000 0.0205
O16 O 0.70060 -0.05470 0.02001 1.000 0.0367
O15 O 0.69970 0.03870 -0.49041 1.000 0.0334
O14 O 0.50310 0.03720 -0.12160 1.000 0.0401
O13 O 0.76940 -0.06380 -0.15948 1.000 0.0418
O12 O 0.76570 -0.04770 0.18360 1.000 0.0439
O11 O 0.76480 0.02460 -0.30116 1.000 0.0396
O10 O 0.77530 0.06480 0.35930 1.000 0.0400
O9 O 0.54640 0.14490 -0.59120 1.000 0.0407
O8 O 0.63580 -0.18648 0.11490 1.000 0.0456
O7 O 0.54490 -0.02650 -0.62270 1.000 0.0405
O6 O 0.64510 0.19226 -0.38250 1.000 0.0409
O5 O 0.53040 0.25570 -0.25340 1.000 0.0462
O4 O 0.74200 0.16170 0.18220 1.000 0.0464
O3 O 0.51070 -0.16520 -0.10040 1.000 0.0417
O2 O 1.02160 0.07980 0.25200 1.000 0.0589
O1 O 0.26640 0.14770 -0.69710 1.000 0.0439
N1 N 0.98900 0.19200 0.04760 0.500 0.1440
N1' N 1.01300 0.30260 -0.04880 0.500 0.1500
C1 C 0.87320 0.17770 -0.11260 1.000 0.1861
C2 C 0.91400 0.14230 -0.03340 0.500 0.1340
C2' C 0.94300 0.21590 -0.04470 0.500 0.1080
C3 C 1.04600 0.28000 0.03610 0.500 0.1940
C3' C 1.08700 0.34420 0.03760 0.500 0.2200
C4 C 1.10540 0.32000 0.11860 1.000 0.1679

File: zeolite_database/JSR0.cif
data_JU-64
_cell_length_a        30.0117
_cell_length_b        30.0117
_cell_length_c        37.301
_cell_angle_alpha    90.00
_cell_angle_beta     90.00
_cell_angle_gamma    120.00


# setting 
_symmetry_space_group_name_H-M 'R-3'


loop_
_symmetry_equiv_pos_as_xyz
'x,y,z'
'-y,x-y,z'
'-x+y,-x,z'
'-x,-y,-z'
'y,-x+y,-z'
'x-y,x,-z'
'x+1/3,y+2/3,z+2/3'
'-y+1/3,x-y+2/3,z+2/3'
'-x+y+1/3,-x+2/3,z+2/3'
'-x+1/3,-y+2/3,-z+2/3'
'y+1/3,-x+y+2/3,-z+2/3'
'x-y+1/3,x+2/3,-z+2/3'
'x+2/3,y+1/3,z+1/3'
'-y+2/3,x-y+1/3,z+1/3'
'-x+y+2/3,-x+1/3,z+1/3'
'-x+2/3,-y+1/3,-z+1/3'
'y+2/3,-x+y+1/3,-z+1/3'
'x-y+2/3,x+1/3,-z+1/3'


loop_
_atom_site_label
_atom_site_type_symbol
_atom_site_fract_x
_atom_site_fract_y
_atom_site_fract_z
_atom_site_occupancy
_atom_site_U_iso_or_equiv
Ge1 Ge 0.2170 0.0808 0.2107 0.78 0.0217
Ge2 Ge 0.2756 0.1911 0.2392 0.71 0.0220
Ge3 Ge 0.2677 0.2351 0.1651 0.69 0.0223
Ge4 Ge 0.0879 0.1171 0.4586 0.70 0.0214
Ge5 Ge 0.1170 0.0277 0.4590 0.67 0.0217
Ge6 Ge 0.2092 0.1248 0.1338 0.69 0.0225
Ge7 Ge 0.2368 0.2712 0.2354 0.64 0.0229
Ge8 Ge 0.0516 0.1789 0.4090 0.75 0.0229
Ge9 Ge 0.1357 0.2649 0.2643 0.69 0.0236
Ge10 Ge 0.3717 0.1768 0.2579 0.85 0.0229
Ge11 Ge 0.3537 0.2658 0.1047 0.77 0.0225
Ge12 Ge 0.4889 0.2392 0.2809 0.86 0.0263
Ge13 Ge 0.0631 0.2235 0.3307 0.68 0.0228
Ge14 Ge 0.0159 0.2178 0.2545 0.49 0.0228
Ge15 Ge 0.5624 0.3330 0.3306 0.74 0.0243
Ge16 Ge 0.2404 0.3691 0.2698 0.74 0.0232
Ga1 Ga 0.2170 0.0808 0.2107 0.22 0.0217
Ga2 Ga 0.2756 0.1911 0.2392 0.29 0.0220
Ga3 Ga 0.2677 0.2351 0.1651 0.31 0.0223
Ga4 Ga 0.0879 0.1171 0.4586 0.30 0.0214
Ga5 Ga 0.1170 0.0277 0.4590 0.33 0.0217
Ga6 Ga 0.2092 0.1248 0.1338 0.31 0.0225
Ga7 Ga 0.2368 0.2712 0.2354 0.36 0.0229
Ga8 Ga 0.0516 0.1789 0.4090 0.25 0.0229
Ga9 Ga 0.1357 0.2649 0.2643 0.31 0.0236
Ga10 Ga 0.3717 0.1768 0.2579 0.15 0.0229
Ga11 Ga 0.3537 0.2658 0.1047 0.23 0.0225
Ga12 Ga 0.4889 0.2392 0.2809 0.14 0.0263
Ga13 Ga 0.0631 0.2235 0.3307 0.32 0.0228
Ga14 Ga 0.0159 0.2178 0.2545 0.50 0.0228
Ga15 Ga 0.5624 0.3330 0.3306 0.26 0.0243
Ga16 Ga 0.2404 0.3691 0.2698 0.26 0.0232
O1 O 0.1690 0.2392 0.2418 1.00 0.0410
O2 O 0.0803 0.2494 0.2392 1.00 0.0410
O3 O 0.1190 0.2356 0.3067 1.00 0.0410
O4 O 0.0719 0.2793 0.3529 1.00 0.0439
O5 O 0.1737 0.3323 0.2657 1.00 0.0410
O6 O 0.1202 0.0855 0.4434 1.00 0.0299
O7 O 0.1128 0.1493 0.5001 1.00 0.0320
O8 O 0.0211 0.0734 0.4657 1.00 0.0261
O9 O 0.0963 0.1611 0.4243 1.00 0.0339
O10 O 0.0715 0.2420 0.4232 1.00 0.0380
O11 O -0.0104 0.1362 0.4255 1.00 0.0339
O12 O 0.2674 0.3331 0.2529 1.00 0.0390
O13 O 0.2496 0.2733 0.1889 1.00 0.0380
O14 O 0.2595 0.2343 0.2577 1.00 0.0320
O15 O 0.3234 0.1919 0.2670 1.00 0.0350
O16 O 0.0496 0.1741 0.3619 1.00 0.0390
O17 O 0.3128 0.2752 0.1334 1.00 0.0320
O18 O 0.2121 0.1839 0.1458 1.00 0.0339
O19 O 0.2725 0.1397 0.1198 1.00 0.0274
O20 O 0.1898 0.0798 0.1687 1.00 0.0290
O21 O 0.1660 0.0969 0.0985 1.00 0.0380
O22 O 0.4218 0.2110 0.2882 1.00 0.0320
O23 O 0.5200 0.3041 0.2947 1.00 0.0390
O24 O 0.5709 0.2864 0.3542 1.00 0.0460
O25 O 0.5119 0.2052 0.3060 1.00 0.0400
O26 O 0.3473 0.1107 0.2639 1.00 0.0320
O27 O 0.2817 0.0958 0.2042 1.00 0.0234
O28 O 0.3984 0.3248 0.0874 1.00 0.0339
O29 O 0.1800 0.0190 0.2291 1.00 0.0339
O30 O 0.2202 0.1290 0.2398 1.00 0.0320
O31 O 0.2960 0.2083 0.1941 1.00 0.0261
O32 O 0.0111 0.2016 0.3007 1.00 0.0339
Ni1 Ni 0.0816 0.2037 0.1219 1.00 0.0621
Ni2 Ni 0.2802 0.4650 0.0142 1.00 0.0496
Ni3 Ni 0.8333 0.6667 0.1667 0.40 0.0361
Ni4 Ni 0.3333 0.6667 0.1667 0.34 0.0210
N1 N 0.1340 0.1963 0.0871 1.00 0.0931
N2 N 0.1422 0.2814 0.1278 1.00 0.0931
N3 N 0.0268 0.2180 0.1480 1.00 0.0931
N4 N 0.0531 0.2221 0.0751 1.00 0.0931
N5 N 0.0317 0.1230 0.1149 1.00 0.0931
N6 N 0.1030 0.1822 0.1707 1.00 0.0931
N7 N 0.2431 0.4364 0.0645 1.00 0.0931
N8 N 0.2036 0.4300 -0.0006 1.00 0.0931
N9 N 0.3531 0.4881 0.0381 1.00 0.0931
N10 N 0.2837 0.3973 0.0002 1.00 0.0931
N11 N 0.3158 0.5050 -0.0342 1.00 0.0931
N12 N 0.2848 0.5367 0.0261 1.00 0.0931
C1 C 0.1820 0.2475 0.0849 1.00 0.1350
C2 C 0.1899 0.2857 0.1121 1.00 0.1350
C3 C 0.2305 0.3374 0.1022 1.00 0.1589
C4 C -.0004 0.2259 0.1198 1.00 0.1350
C5 C 0.0246 0.2485 0.0868 1.00 0.1350
C6 C -0.0007 0.2549 0.0596 1.00 0.1589
C7 C 0.0349 0.0963 0.1478 1.00 0.1350
C8 C 0.0798 0.1251 0.1707 1.00 0.1350
C9 C 0.0738 0.1007 0.2056 1.00 0.1589
C10 C 0.1871 0.4011 0.0577 1.00 0.1350
C11 C 0.1673 0.4111 0.0247 1.00 0.1350
C12 C 0.1146 0.3712 0.0171 1.00 0.1589
C13 C 0.3685 0.4494 0.0282 1.00 0.1350
C14 C 0.3246 0.3974 0.0249 1.00 0.1350
C15 C 0.3401 0.3598 0.0158 1.00 0.1589
C16 C 0.3391 0.5614 -0.0272 1.00 0.1350
C17 C 0.3018 0.5690 -0.0007 1.00 0.1350
C18 C 0.2612 0.5667 -0.0299 1.00 0.1589

File: zeolite_database/JST0.cif
data_GaGeO-CJ63
_cell_length_a        16.5716
_cell_length_b        16.5716
_cell_length_c        16.5716
_cell_angle_alpha    90.00
_cell_angle_beta     90.00
_cell_angle_gamma    90.00


# setting 
# _symmetry_space_group_name_H-M 'Pa-3'


loop_
_symmetry_equiv_pos_as_xyz
'x,y,z'
'z,x,y'
'y,z,x'
'-y+1/2,-z,x+1/2'
'z+1/2,-x+1/2,-y'
'-y,z+1/2,-x+1/2'
'-z+1/2,-x,y+1/2'
'-z,x+1/2,-y+1/2'
'y+1/2,-z+1/2,-x'
'x+1/2,-y+1/2,-z'
'-x,y+1/2,-z+1/2'
'-x+1/2,-y,z+1/2'
'-x,-y,-z'
'-z,-x,-y'
'-y,-z,-x'
'y-1/2,z,-x-1/2'
'-z-1/2,x-1/2,y'
'y,-z-1/2,x-1/2'
'z-1/2,x,-y-1/2'
'z,-x-1/2,y-1/2'
'-y-1/2,z-1/2,x'
'-x-1/2,y-1/2,z'
'x,-y-1/2,z-1/2'
'x-1/2,y,-z-1/2'


loop_
_atom_site_label
_atom_site_type_sumbol
_atom_site_fract_x
_atom_site_fract_y
_atom_site_fract_z
_atom_site_occupancy
_atom_site_U_iso_or_equiv
Ga1 Ga 0.84078 0.06714 0.07681 0.33 0.0180
Ge1 Ge 0.84078 0.06714 0.07681 0.67 0.0180
Ga2 Ga 0.86187 0.25744 0.08795 0.33 0.0170
Ge2 Ge 0.86187 0.25744 0.08795 0.67 0.0170
O1 O 0.92760 0.28820 0.16710 1.00 0.0305
O2 O 0.81740 0.16420 0.11600 1.00 0.0300
O3 O 0.92180 0.02570 0.13280 1.00 0.0290
O4 O 0.75580 0.00300 0.08420 1.00 0.0334
Ni1 Ni 0.83408 0.83408 0.83408 1.00 0.0228
C1 C 0.68260 0.92170 0.83260 1.00 0.1180
H1A H 0.67200 0.93400 0.77640 1.00 0.1410
H1B H 0.63200 0.92820 0.86130 1.00 0.1410
C2 C 0.86070 0.73400 0.97860 1.00 0.0670
H2C H 0.91830 0.72540 0.98510 1.00 0.0800
H2D H 0.83500 0.72160 0.02970 1.00 0.0800
N1 N 0.70410 0.83940 0.83710 1.00 0.0590
H1C H 0.68310 0.81200 0.79520 1.00 0.0709
H1D H 0.68540 0.81750 0.88320 1.00 0.0709
N2 N 0.84660 0.81810 0.95930 1.00 0.0329
H2A H 0.88820 0.84810 0.97730 1.00 0.0390
H2B H 0.80150 0.83510 0.98440 1.00 0.0390

File: zeolite_database/KFI0.cif
data_ZK5_Dehydrated
_cell_length_a         18.671
_cell_length_b         18.671
_cell_length_c         18.671
_cell_angle_alpha     90
_cell_angle_beta      90
_cell_angle_gamma     90


# setting 
_symmetry_space_group_name_H-M 'Im-3m'


loop_
_symmetry_equiv_pos_as_xyz
'x,y,z'
'x,-z,y'
'x,z,-y'
'z,y,-x'
'-z,y,x'
'-y,x,z'
'y,-x,z'
'z,x,y'
'y,z,x'
'-y,-z,x'
'z,-x,-y'
'-y,z,-x'
'-z,-x,y'
'-z,x,-y'
'y,-z,-x'
'x,-y,-z'
'-x,y,-z'
'-x,-y,z'
'y,x,-z'
'-y,-x,-z'
'z,-y,x'
'-z,-y,-x'
'-x,z,y'
'-x,-z,-y'
'-x,-y,-z'
'-x,z,-y'
'-x,-z,y'
'-z,-y,x'
'z,-y,-x'
'y,-x,-z'
'-y,x,-z'
'-z,-x,-y'
'-y,-z,-x'
'y,z,-x'
'-z,x,y'
'y,-z,x'
'z,x,-y'
'z,-x,y'
'-y,z,x'
'-x,y,z'
'x,-y,z'
'x,y,-z'
'-y,-x,z'
'y,x,z'
'-z,y,-x'
'z,y,x'
'x,-z,-y'
'x,z,y'
'x+1/2,y+1/2,z+1/2'
'x+1/2,-z+1/2,y+1/2'
'x+1/2,z+1/2,-y+1/2'
'z+1/2,y+1/2,-x+1/2'
'-z+1/2,y+1/2,x+1/2'
'-y+1/2,x+1/2,z+1/2'
'y+1/2,-x+1/2,z+1/2'
'z+1/2,x+1/2,y+1/2'
'y+1/2,z+1/2,x+1/2'
'-y+1/2,-z+1/2,x+1/2'
'z+1/2,-x+1/2,-y+1/2'
'-y+1/2,z+1/2,-x+1/2'
'-z+1/2,-x+1/2,y+1/2'
'-z+1/2,x+1/2,-y+1/2'
'y+1/2,-z+1/2,-x+1/2'
'x+1/2,-y+1/2,-z+1/2'
'-x+1/2,y+1/2,-z+1/2'
'-x+1/2,-y+1/2,z+1/2'
'y+1/2,x+1/2,-z+1/2'
'-y+1/2,-x+1/2,-z+1/2'
'z+1/2,-y+1/2,x+1/2'
'-z+1/2,-y+1/2,-x+1/2'
'-x+1/2,z+1/2,y+1/2'
'-x+1/2,-z+1/2,-y+1/2'
'-x+1/2,-y+1/2,-z+1/2'
'-x+1/2,z+1/2,-y+1/2'
'-x+1/2,-z+1/2,y+1/2'
'-z+1/2,-y+1/2,x+1/2'
'z+1/2,-y+1/2,-x+1/2'
'y+1/2,-x+1/2,-z+1/2'
'-y+1/2,x+1/2,-z+1/2'
'-z+1/2,-x+1/2,-y+1/2'
'-y+1/2,-z+1/2,-x+1/2'
'y+1/2,z+1/2,-x+1/2'
'-z+1/2,x+1/2,y+1/2'
'y+1/2,-z+1/2,x+1/2'
'z+1/2,x+1/2,-y+1/2'
'z+1/2,-x+1/2,y+1/2'
'-y+1/2,z+1/2,x+1/2'
'-x+1/2,y+1/2,z+1/2'
'x+1/2,-y+1/2,z+1/2'
'x+1/2,y+1/2,-z+1/2'
'-y+1/2,-x+1/2,z+1/2'
'y+1/2,x+1/2,z+1/2'
'-z+1/2,y+1/2,-x+1/2'
'z+1/2,y+1/2,x+1/2'
'x+1/2,-z+1/2,-y+1/2'
'x+1/2,z+1/2,y+1/2'


loop_
_atom_site_label
_atom_site_type_symbol
_atom_site_fract_x
_atom_site_fract_y
_atom_site_fract_z
_atom_site_occupancy
_atom_site_U_iso_or_equiv
K1 K 0.0 0.2500 0.5000 0.78 0.0494
K2 K 0.150 0.150 0.150 0.22 0.0494
CS Cs 0.0 0.0 0.314 0.81 0.0595
SI1 Si 0.0825 0.2023 0.3211 0.76 0.0139
AL1 Al 0.0825 0.2023 0.3211 0.24 0.0139
O1 O 0.1280 0.1280 0.3145 1.0 0.0253
O2 O 0.2522 0.2522 0.4081 1.0 0.0165
O3 O 0.0 0.1783 0.3369 1.0 0.0215
O4 O 0.2500 0.1085 0.3915 1.0 0.0215

File: zeolite_database/LAU0.cif
data_Cobalt_Gallophosphate
_cell_length_a         15.058
_cell_length_b         13.197
_cell_length_c         15.273
_cell_angle_alpha     90
_cell_angle_beta      112.20
_cell_angle_gamma     90


# setting 
# _symmetry_space_group_name_H-M 'C12/c1'


loop_
_symmetry_equiv_pos_as_xyz
'x,y,z'
'-x,y,-z+1/2'
'-x,-y,-z'
'x,-y,z-1/2'
'x+1/2,y+1/2,z'
'-x+1/2,y+1/2,-z+1/2'
'-x+1/2,-y+1/2,-z'
'x+1/2,-y+1/2,z-1/2'


loop_
_atom_site_label
_atom_site_type_sumbol
_atom_site_fract_x
_atom_site_fract_y
_atom_site_fract_z
_atom_site_occupancy
_atom_site_U_iso_or_equiv
GA1 Ga 0.56738 0.10568 0.65382 0.6667 0.0262
CO1 Co 0.56738 0.10568 0.65382 0.3333 0.0262
GA2 Ga 0.73158 -0.12692 0.57730 0.6667 0.0258
CO2 Co 0.73158 -0.12692 0.57730 0.3333 0.0258
GA3 Ga 0.63532 0.19004 0.36767 0.6667 0.0266
CO3 Co 0.63532 0.19004 0.36767 0.3333 0.0266
P1 P 0.5716 -0.1306 0.6573 1.0 0.0275
P2 P 0.7317 0.1144 0.5759 1.0 0.0266
P3 P 0.6368 0.1869 0.8647 1.0 0.0279
O1 O 0.6270 -0.1711 0.6002 1.0 0.0457
O2 O 0.7156 0.1423 0.9528 1.0 0.0320
O3 O 0.5295 -0.0264 0.6227 1.0 0.0438
O4 O 0.7126 0.1169 0.4706 1.0 0.0415
O5 O 0.7572 0.0068 0.6151 1.0 0.0314
O6 O 0.8178 0.1799 0.6299 1.0 0.0412
O7 O 0.4905 -0.2056 0.6435 1.0 0.0339
O8 O 0.6349 0.1218 0.7831 1.0 0.0418
O9 O 0.6598 0.2974 0.8514 1.0 0.0405
O10 O 0.6379 -0.1243 0.7616 1.0 0.0436
O11 O 0.4594 0.1869 0.6233 1.0 0.0428
O12 O 0.6437 0.1546 0.5907 1.0 0.0432
C1 C 0.170 0.0043 0.139 1.0 0.0722
N1 N 0.124 -0.080 0.144 1.0 0.1149
C2 C 0.124 0.096 0.130 1.0 0.0949
C3 C 0.031 0.100 0.123 1.0 0.1006
C4 C -0.012 0.010 0.135 1.0 0.1386
C5 C 0.035 -0.081 0.144 1.0 0.1101
H11 H 0.2373 0.0011 0.1413 1.0 0.0819
H111 H 0.1579 -0.1462 0.1486 1.0 0.1164
H21 H 0.1594 0.1600 0.1290 1.0 0.1058
H31 H -0.0055 0.1653 0.1099 1.0 0.0990
H41 H -0.0774 0.0124 0.1370 1.0 0.1519
H51 H 0.0042 -0.1460 0.1501 1.0 0.1227

File: zeolite_database/LAU1.cif
data_Laumontite
_cell_length_a         14.8538
_cell_length_b         13.1695
_cell_length_c         7.5421
_cell_angle_alpha     90
_cell_angle_beta      110.323
_cell_angle_gamma     90


# setting 
_symmetry_space_group_name_H-M 'C12/m1'


loop_
_symmetry_equiv_pos_as_xyz
'x,y,z'
'-x,y,-z'
'-x,-y,-z'
'x,-y,z'
'x+1/2,y+1/2,z'
'-x+1/2,y+1/2,-z'
'-x+1/2,-y+1/2,-z'
'x+1/2,-y+1/2,z'


loop_
_atom_site_label
_atom_site_type_symbol
_atom_site_fract_x
_atom_site_fract_y
_atom_site_fract_z
_atom_site_occupancy
_atom_site_U_iso_or_equiv
CA Ca 0.2601 0.5 0.737 1.0 0.0431
SI1 Si 0.2368 0.3838 0.156 1.0 0.0239
SI2 Si 0.0763 0.3834 0.325 1.0 0.0270
AL1 Al 0.1315 0.3080 0.737 1.0 0.0331
O1 O 0.260 0.5 0.219 1.0 0.0100
O2 O 0.2084 0.3744 0.919 1.0 0.0210
O3 O 0.1384 0.3838 0.552 1.0 0.0070
O4 O 0.146 0.3454 0.203 1.0 0.0370
O5 O 0.3205 0.3185 0.248 1.0 0.0100
O6 O 0.043 0.5 0.267 1.0 0.0090
O7 O 0.013 0.3083 0.743 1.0 0.0320
H2O1 O2-(H2O) 0.029 0.171 0.0 0.5 0.0310
H2O2 O2-(H2O) 0.401 0.5 0.026 1.0 0.0750
H2O5 O2-(H2O) 0.5 0.467 0.5 0.5 0.0400
H2O8 O2-(H2O) 0.1426 0.129 0.332 1.0 0.0510

File: zeolite_database/LAU2.cif
data_Leonhardite
_cell_length_a         14.690
_cell_length_b         13.061
_cell_length_c         7.574
_cell_angle_alpha     90
_cell_angle_beta      112.01
_cell_angle_gamma     90


# setting 
_symmetry_space_group_name_H-M 'C12/m1'


loop_
_symmetry_equiv_pos_as_xyz
'x,y,z'
'-x,y,-z'
'-x,-y,-z'
'x,-y,z'
'x+1/2,y+1/2,z'
'-x+1/2,y+1/2,-z'
'-x+1/2,-y+1/2,-z'
'x+1/2,-y+1/2,z'


loop_
_atom_site_label
_atom_site_type_symbol
_atom_site_fract_x
_atom_site_fract_y
_atom_site_fract_z
_atom_site_occupancy
_atom_site_U_iso_or_equiv
SI1 Si 0.23810 0.38177 0.15515 1.0 0.0094
SI2 Si 0.08281 0.38285 0.32651 1.0 0.0090
SI3 Si 0.12982 0.30997 0.73198 0.05 0.0096
AL Al 0.12982 0.30997 0.73198 0.95 0.0096
O1 O 0.25981 0.5 0.22658 1.0 0.0114
O2 O 0.21108 0.37669 0.92717 1.0 0.0122
O3 O 0.14973 0.38130 0.55330 1.0 0.0128
O4 O 0.14659 0.33896 0.20664 1.0 0.0119
O5 O 0.33598 0.31686 0.26834 1.0 0.0119
O6 O 0.05002 0.5 0.26109 1.0 0.0114
O7 O 0.01051 0.31005 0.71791 1.0 0.0134
CA Ca 0.27540 0.5 0.75776 1.0 0.0134
O11 O 0.41286 0.5 0.03570 0.130 0.0334
O12 O 0.41489 0.45514 0.05147 0.311 0.0225
O13 O 0.5 0.43199 0.5 0.450 0.0250
O14 O 0.38445 0.42560 0.62407 0.327 0.0199
O15 O 0.37628 0.38162 0.65890 0.200 0.0303
O16 O 0.39527 0.37909 0.77087 0.286 0.0369
O17 O 0.40290 0.38065 0.84035 0.143 0.0175
O18 O 0.41917 0.37517 0.98301 0.113 0.0196
H1 H 0.47394 0.43341 0.03731 0.224 0.0396
H2 H 0.47076 0.5 0.05896 0.080 0.0462
H3 H 0.45425 0.47073 0.11239 0.123 0.0489
H4 H 0.40834 0.38935 0.12684 0.132 0.0510
H5 H 0.41832 0.42092 0.16151 0.224 0.0450
H6 H 0.44714 0.38924 0.41741 0.433 0.0346
H7 H 0.37143 0.37046 0.52675 0.456 0.0437
H8 H 0.36681 0.39410 0.53068 0.089 0.0471
H9 H 0.42706 0.47454 0.59007 0.314 0.0313
H10 H 0.42967 0.39404 0.66218 0.140 0.0272
H11 H 0.41716 0.33596 0.73197 0.145 0.0299
H12 H 0.44065 0.37303 0.73626 0.155 0.0420
H13 H 0.38262 0.30594 0.74108 0.126 0.0533
H14 H 0.37938 0.29567 0.81611 0.215 0.0328
H15 H 0.40073 0.33226 0.82437 0.090 0.0428
H16 H 0.47481 0.39229 0.89948 0.101 0.0475
H17 H 0.41649 0.31170 0.90170 0.141 0.0424

File: zeolite_database/LEV0.cif
data_Levyne
_cell_length_a         13.338
_cell_length_b         13.338
_cell_length_c         23.014
_cell_angle_alpha     90
_cell_angle_beta      90
_cell_angle_gamma     120


# setting H
_symmetry_space_group_name_H-M 'R-3m'


loop_
_symmetry_equiv_pos_as_xyz
'x,y,z'
'-y,x-y,z'
'-x+y,-x,z'
'x-y,-y,-z'
'-x,-x+y,-z'
'y,x,-z'
'-x,-y,-z'
'y,-x+y,-z'
'x-y,x,-z'
'-x+y,y,z'
'x,x-y,z'
'-y,-x,z'
'x+1/3,y+2/3,z+2/3'
'-y+1/3,x-y+2/3,z+2/3'
'-x+y+1/3,-x+2/3,z+2/3'
'x-y+1/3,-y+2/3,-z+2/3'
'-x+1/3,-x+y+2/3,-z+2/3'
'y+1/3,x+2/3,-z+2/3'
'-x+1/3,-y+2/3,-z+2/3'
'y+1/3,-x+y+2/3,-z+2/3'
'x-y+1/3,x+2/3,-z+2/3'
'-x+y+1/3,y+2/3,z+2/3'
'x+1/3,x-y+2/3,z+2/3'
'-y+1/3,-x+2/3,z+2/3'
'x+2/3,y+1/3,z+1/3'
'-y+2/3,x-y+1/3,z+1/3'
'-x+y+2/3,-x+1/3,z+1/3'
'x-y+2/3,-y+1/3,-z+1/3'
'-x+2/3,-x+y+1/3,-z+1/3'
'y+2/3,x+1/3,-z+1/3'
'-x+2/3,-y+1/3,-z+1/3'
'y+2/3,-x+y+1/3,-z+1/3'
'x-y+2/3,x+1/3,-z+1/3'
'-x+y+2/3,y+1/3,z+1/3'
'x+2/3,x-y+1/3,z+1/3'
'-y+2/3,-x+1/3,z+1/3'


loop_
_atom_site_label
_atom_site_type_symbol
_atom_site_fract_x
_atom_site_fract_y
_atom_site_fract_z
_atom_site_occupancy
_atom_site_U_iso_or_equiv
NA2 Na 0.0 0.0 0.2782 0.12 0.0431
NA3 Na 0.0 0.0 0.4095 0.12 0.1191
NA4 Na 0.0 0.0 0.4498 0.06 0.0089
NA5 Na 0.0 0.0 0.5 0.12 0.0089
K2 K 0.0 0.0 0.2782 0.06 0.0431
K3 K 0.0 0.0 0.4095 0.06 0.1191
CA1 Ca 0.0 0.0 0.1389 1.0 0.0441
CA2 Ca 0.0 0.0 0.2782 0.12 0.0431
CA3 Ca 0.0 0.0 0.4095 0.12 0.1191
CA4 Ca 0.0 0.0 0.4498 0.06 0.0089
SI1 Si 0.0001 0.2322 0.0697 0.65 0.0176
SI2 Si 0.2396 0.0 0.5 0.65 0.0167
AL1 Al 0.0001 0.2322 0.0697 0.35 0.0176
AL2 Al 0.2396 0.0 0.5 0.35 0.0167
O1 O 0.0339 0.3493 0.1079 1.0 0.0344
O2 O 0.0920 -0.0920 0.0827 1.0 0.0377
O3 O 0.1275 -0.1275 -0.0910 1.0 0.0437
O4 O 0.2643 0.0 0.0 1.0 0.0485
O5 O 0.2219 -0.2219 0.1793 1.0 0.0377
H2O1 O2-(H2O) 0.2567 -0.2567 -0.1241 1.0 0.0608
H2O2 O2-(H2O) 0.1222 -0.1222 0.2852 0.74 0.1013
H2O3 O2-(H2O) 0.2547 -0.2547 0.0187 0.54 0.0823
H2O4 O2-(H2O) 0.5429 -0.5429 -0.0445 0.28 0.0722

File: zeolite_database/LEV1.cif
data_1-aminoadamantane_NU-3
_cell_length_a         13.2251
_cell_length_b         13.2251
_cell_length_c         22.2916
_cell_angle_alpha     90
_cell_angle_beta      90
_cell_angle_gamma     120


# setting H
# _symmetry_space_group_name_H-M 'R-3m'


loop_
_symmetry_equiv_pos_as_xyz
'x,y,z'
'-y,x-y,z'
'-x+y,-x,z'
'x-y,-y,-z'
'-x,-x+y,-z'
'y,x,-z'
'-x,-y,-z'
'y,-x+y,-z'
'x-y,x,-z'
'-x+y,y,z'
'x,x-y,z'
'-y,-x,z'
'x+1/3,y+2/3,z+2/3'
'-y+1/3,x-y+2/3,z+2/3'
'-x+y+1/3,-x+2/3,z+2/3'
'x-y+1/3,-y+2/3,-z+2/3'
'-x+1/3,-x+y+2/3,-z+2/3'
'y+1/3,x+2/3,-z+2/3'
'-x+1/3,-y+2/3,-z+2/3'
'y+1/3,-x+y+2/3,-z+2/3'
'x-y+1/3,x+2/3,-z+2/3'
'-x+y+1/3,y+2/3,z+2/3'
'x+1/3,x-y+2/3,z+2/3'
'-y+1/3,-x+2/3,z+2/3'
'x+2/3,y+1/3,z+1/3'
'-y+2/3,x-y+1/3,z+1/3'
'-x+y+2/3,-x+1/3,z+1/3'
'x-y+2/3,-y+1/3,-z+1/3'
'-x+2/3,-x+y+1/3,-z+1/3'
'y+2/3,x+1/3,-z+1/3'
'-x+2/3,-y+1/3,-z+1/3'
'y+2/3,-x+y+1/3,-z+1/3'
'x-y+2/3,x+1/3,-z+1/3'
'-x+y+2/3,y+1/3,z+1/3'
'x+2/3,x-y+1/3,z+1/3'
'-y+2/3,-x+1/3,z+1/3'


loop_
_atom_site_label
_atom_site_type_sumbol
_atom_site_fract_x
_atom_site_fract_y
_atom_site_fract_z
_atom_site_occupancy
_atom_site_U_iso_or_equiv
SI1 Si 0.2327 0.0006 0.0694 1.0 0.0120
SI2 Si 0.33333 -0.0943 0.16667 1.0 0.0120
O1 O 0.2641 0.0 0.0 1.0 0.0149
O2 O 0.0956 -0.0956 0.0795 1.0 0.0231
O3 O 0.2492 0.1246 0.0890 1.0 0.0160
O4 O 0.4460 -0.1080 0.1544 1.0 0.0141
O5 O 0.3121 -0.0340 0.1078 1.0 0.0130
C1 C 0.0 0.0 0.2190 1.0 0.0680
C2 C 0.0635 0.1270 0.2449 1.0 0.0680
C3 C 0.0651 0.1302 0.3130 1.0 0.0680
C4 C 0.1248 0.0624 0.3386 1.0 0.0680
N1 N 0.1254 0.2508 0.3320 0.333 0.0680

File: zeolite_database/LIO0.cif
data_Liottite
_cell_length_a        12.870
_cell_length_b        12.870
_cell_length_c        16.096
_cell_angle_alpha    90
_cell_angle_beta     90
_cell_angle_gamma    120


# setting 
# _symmetry_space_group_name_H-M 'P-6'


loop_
_symmetry_equiv_pos_as_xyz
'x,y,z'
'-x+y,-x,-z'
'-y,x-y,-z'
'-y,x-y,z'
'-x+y,-x,z'
'x,y,-z'


loop_
_atom_site_label
_atom_site_type_sumbol
_atom_site_fract_x
_atom_site_fract_y
_atom_site_fract_z
_atom_site_occupancy
_atom_site_U_iso_or_equiv
Si1 Si 0.9954 0.7437 0.0 1.0 0.0077
Al1 Al 0.3339 0.4088 0.833 1.0 0.0081
Si2 Si 0.6718 0.0822 0.6637 1.0 0.0075
Al2 Al 0.3364 0.4097 0.5 1.0 0.0071
Si3 Si 0.5852 0.6661 0.8329 1.0 0.0077
Al3 Al 0.7378 0.7488 0.0 1.0 0.0076
Si4 Si 0.5873 0.67 0.5 1.0 0.0072
Al4 Al 0.9282 0.3431 0.6635 1.0 0.0079
O1 O 0.8771 0.1258 0.0 1.0 0.0250
O2 O 0.1025 0.8798 0.0 1.0 0.0206
O3 O 0.9943 0.6706 0.9182 1.0 0.0190
O4 O 0.6631 0.6698 0.9119 1.0 0.0203
O5 O 0.2179 0.7886 0.8253 1.0 0.0209
O6 O 0.4501 0.5552 0.8386 1.0 0.0209
O7 O 0.3463 0.331 0.7491 1.0 0.0179
O8 O 0.6574 0.656 0.7543 1.0 0.0193
O9 O 0.5464 0.4367 0.6545 1.0 0.0170
O10 O 0.7933 0.2105 0.6632 1.0 0.0266
O11 O 0.6772 0.0062 0.5856 1.0 0.0179
O12 O 0.6659 0.6735 0.5794 1.0 0.0177
O13 O 0.2173 0.7836 0.5 1.0 0.0198
O14 O 0.454 0.5557 0.5 1.0 0.0148
Ca1 Ca 0.3333 0.6667 0.5 1.0 0.0162
Ca2 Ca 0.3333 0.6667 0.833 1.0 0.0172
Ca3 Ca 0.0 0.0 0.9783 0.5 0.0219
Ca4 Ca 0.6667 0.3333 0.3915 0.5 0.0191
Ca5 Ca 0.6667 0.3333 0.3436 0.5 0.0294
K1 K 0.8463 0.1651 0.5 0.572 0.0170
K11 K 0.857 0.143 0.5 0.182 0.0170
K2 K 0.1125 0.8864 0.6651 0.684 0.0393
K22 K 0.145 0.851 0.675 0.074 0.0393
K3 K 0.8364 0.1722 0.8313 0.694 0.0248
K33 K 0.816 0.191 0.847 0.058 0.0248
K4 K 0.5543 0.4458 0.0 0.822 0.0338
F1 F 0.7476 0.27 0.5 0.167 0.0256
Cl1 Cl 0.3333 0.6667 0.0 1.0 0.0732
Cl2 Cl 0.6667 0.3333 0.5 0.5 0.1608
Cl3 Cl 0.3333 0.6667 0.3335 1.0 0.0742
S1 S 0.0 0.0 0.7971 0.5 0.0172
S11 S 0.977 0.013 0.7874 0.167 0.0338
S2 S 0.0357 0.017 0.5 0.333 0.0348
S3 S 0.6667 0.3333 0.8568 1.0 0.0410
O21 O 0.0 0.0 0.886 0.5 0.1006
O22 O 0.1213 0.0582 0.7676 0.667 0.0738
O23 O 0.056 0.094 0.723 0.167 0.1154
O24 O 0.119 0.054 0.845 0.333 0.0864
O25 O 0.119 0.058 0.426 0.333 0.0648
O26 O 0.11 0.051 0.479 0.333 0.1349
O27 O 0.6667 0.3333 0.2409 0.5 0.0350
O28 O 0.7285 0.4595 0.8789 0.667 0.0366
O29 O 0.692 0.298 0.211 0.167 0.0931
O30 O 0.728 0.288 0.913 0.333 0.1280

File: zeolite_database/LIT0.cif
data_Lithosite
_cell_length_a        15.197
_cell_length_b        10.233
_cell_length_c        8.435
_cell_angle_alpha    90.0
_cell_angle_beta     90.31
_cell_angle_gamma    90.0


# setting 
_symmetry_space_group_name_H-M 'P1211'


loop_
_symmetry_equiv_pos_as_xyz
'x,y,z'
'-x,y+1/2,-z'


loop_
_atom_site_label
_atom_site_type_symbol
_atom_site_fract_x
_atom_site_fract_y
_atom_site_fract_z
_atom_site_occupancy
_atom_site_U_iso_or_equiv
Si1 Si 0.262 0.219 0.435 1 0.0079
Si2 Si 0.259 0.221 0.063 1 0.0047
Si3 Si 0.561 0.192 0.053 1 0.0110
Si4 Si 0.914 0.111 0.559 1 0.0103
Si5 Si 0.243 0.778 0.939 1 0.0124
Si6 Si 0.237 0.777 0.565 1 0.0086
Si7 Si 0.586 0.886 0.439 1 0.0099
Si8 Si 0.940 0.807 0.942 1 0.0109
Al1 Al 0.910 0.110 0.930 1 0.0081
Al2 Al 0.563 0.188 0.443 1 0.0105
Al3 Al 0.936 0.809 0.558 1 0.0089
Al4 Al 0.590 0.891 0.064 1 0.0082
K1 K 0.697 0.054 0.752 1 0.0180
K2 K 0.422 0.046 0.752 1 0.0233
K3 K 0.136 0.064 0.738 1 0.0270
K4 K 0.801 0.947 0.247 1 0.0181
K5 K 0.078 0.938 0.248 1 0.0241
K6 K 0.370 0.944 0.244 1 0.0241
O1 O 0.248 0.188 0.249 1 0.0177
O2 O 0.995 0.219 0.948 1 0.0138
O3 O 0.005 0.721 0.436 1 0.0198
O4 O 0.293 0.101 0.958 1 0.0153
O5 O 0.548 0.027 0.501 1 0.0175
O6 O 0.552 0.039 0.997 1 0.0149
O7 O 0.706 0.597 0.468 1 0.0130
O8 O 0.547 0.218 0.245 1 0.0176
O9 O 0.824 0.153 0.453 1 0.0166
O10 O 0.824 0.153 0.054 1 0.0185
O11 O 0.123 0.598 0.257 1 0.0189
O12 O 0.167 0.272 0.501 1 0.0174
O13 O 0.156 0.245 0.001 1 0.0181
O14 O 0.247 0.821 0.754 1 0.0134
O15 O 0.507 0.781 0.451 1 0.0237
O16 O 0.511 0.773 0.051 1 0.0219
O17 O 0.196 0.908 0.479 1 0.0157
O18 O 0.947 0.961 0.000 1 0.0162
O19 O 0.946 0.970 0.486 1 0.0124
O20 O 0.204 0.904 0.024 1 0.0134
O21 O 0.048 0.295 0.240 1 0.0204
O22 O 0.690 0.854 0.970 1 0.0203
O23 O 0.665 0.844 0.560 1 0.0153
O24 O 0.624 0.898 0.263 1 0.0144
O25 O 0.663 0.234 0.001 1 0.0181
O26 O 0.331 0.745 0.494 1 0.0168

File: zeolite_database/LOS0.cif
data_Losod
_cell_length_a         12.906
_cell_length_b         12.906
_cell_length_c         10.541
_cell_angle_alpha     90
_cell_angle_beta      90
_cell_angle_gamma     120


# setting 
_symmetry_space_group_name_H-M 'P63mc'


loop_
_symmetry_equiv_pos_as_xyz
'x,y,z'
'x-y,x,z+1/2'
'y,-x+y,z+1/2'
'-y,x-y,z'
'-x+y,-x,z'
'-x,-y,z+1/2'
'-x+y,y,z'
'x,x-y,z'
'-y,-x,z'
'y,x,z+1/2'
'x-y,-y,z+1/2'
'-x,-x+y,z+1/2'


loop_
_atom_site_label
_atom_site_type_symbol
_atom_site_fract_x
_atom_site_fract_y
_atom_site_fract_z
_atom_site_occupancy
_atom_site_U_iso_or_equiv
NA1 Na 0.897 0.449 -0.018 0.98 0.1418
NA2 Na 0.846 0.1539 -0.24 0.73 0.0697
NA3 Na 0.0 0.0 -0.45 0.52 0.0000
NA4 Na 0.6667 0.3333 -0.66 0.60 0.0190
SI1 Si 0.250 -0.002 0.0 0.5 0.0190
AL1 Al 0.250 -0.002 0.0 0.5 0.0190
SI2 Si 0.414 0.084 0.248 0.5 0.0241
AL2 Al 0.414 0.084 0.248 0.5 0.0241
O1 O 0.220 0.110 -0.006 1.0 0.0557
O2 O 0.358 0.025 0.102 1.0 0.0266
O3 O 0.4581 0.229 0.257 1.0 0.0735
O4 O 0.529 0.058 0.267 1.0 0.0519
O5 O 0.125 -0.125 0.035 1.0 0.1811
O6 O 0.312 0.007 0.354 1.0 0.0443
H2O1 O2-(H2O) 0.749 0.251 -0.22 0.87 0.1634
H2O2 O2-(H2O) 0.774 0.387 -0.442 0.88 0.1735
H2O3 O2-(H2O) 0.0 0.0 -0.61 0.53 0.0063
H2O4 O2-(H2O) 0.0 0.0 -0.24 0.52 0.0000
H2O5 O2-(H2O) 0.6667 0.3333 0.06 0.86 0.1456

File: zeolite_database/LOV0.cif
data_Lovdarite
_cell_length_a         39.576
_cell_length_b         6.9308
_cell_length_c         7.1526
_cell_angle_alpha     90
_cell_angle_beta      90
_cell_angle_gamma     90


# setting 
_symmetry_space_group_name_H-M 'Pma2'


loop_
_symmetry_equiv_pos_as_xyz
'x,y,z'
'-x,-y,z'
'-x+1/2,y,z'
'x+1/2,-y,z'


loop_
_atom_site_label
_atom_site_type_symbol
_atom_site_fract_x
_atom_site_fract_y
_atom_site_fract_z
_atom_site_occupancy
_atom_site_U_iso_or_equiv
NA1 Na 0.25 0.6098 0.2437 1.0 0.0247
NA2 Na 0.25 0.6217 0.7683 1.0 0.0250
NA3 Na 0.1283 0.8542 0.6990 1.0 0.0276
NA4 Na 0.0069 0.2840 0.8652 1.0 0.0773
K K 0.3860 0.0417 0.1828 1.0 0.0251
SI1 Si 0.2113 0.0504 0.2770 1.0 0.0092
SI2 Si 0.2113 0.0497 0.7179 1.0 0.0106
SI3 Si 0.1952 0.3671 -0.0008 1.0 0.0098
SI4 Si 0.1248 0.5026 -0.0269 1.0 0.0113
SI5 Si 0.0582 0.5267 0.1399 1.0 0.0117
SI6 Si 0.0333 0.2593 0.4469 1.0 0.0100
SI7 Si 0.0458 0.8202 0.4588 1.0 0.0110
BE1 Be 0.1805 0.7820 0.0050 1.0 0.0060
BE2 Be 0.0670 0.5415 0.7334 1.0 0.0127
O1 O 0.25 -0.0319 0.2723 1.0 0.0077
O2 O 0.2103 0.2603 0.1857 1.0 0.0171
O3 O 0.1858 -0.0960 0.1901 1.0 0.0142
O4 O 0.2023 0.0905 0.5007 1.0 0.0168
O5 O 0.25 -0.0324 0.7287 1.0 0.0152
O6 O 0.2106 0.2624 0.8147 1.0 0.0144
O7 O 0.1858 -0.1014 0.8030 1.0 0.0146
O8 O 0.2065 0.5870 0.0011 1.0 0.0098
O9 O 0.1540 0.3356 0.0027 1.0 0.0168
O10 O 0.1409 0.7122 -0.0041 1.0 0.0158
O11 O 0.0979 0.4563 0.1463 1.0 0.0127
O12 O 0.1057 0.4735 0.7794 1.0 0.0170
O13 O 0.0355 0.3608 0.2493 1.0 0.0155
O14 O 0.0563 0.7205 0.2606 1.0 0.0239
O15 O 0.0448 0.5539 -0.0671 1.0 0.0177
O16 O 0.0514 0.0501 0.4226 1.0 0.0143
O17 O 0.0493 0.3782 0.6145 1.0 0.0191
O18 O -0.0060 0.2198 0.5039 1.0 0.0181
O19 O 0.0678 -0.2501 0.6341 1.0 0.0111
H2O1 O2-(H2O) 0.2115 0.5643 0.5123 1.0 0.0275
H2O2 O2-(H2O) 0.1438 0.6958 0.4247 1.0 0.0301
H2O3 O2-(H2O) 0.1290 0.1820 0.5459 1.0 0.0342
H2O4 O2-(H2O) 0.0744 0.0616 0.8790 1.0 0.0495
H2O5 O2-(H2O) 0.0 0.0 0.0134 1.0 0.1017

File: zeolite_database/LTA0.cif
data_Linde_Type_A_Hydrated
_cell_length_a         24.61
_cell_length_b         24.61
_cell_length_c         24.61
_cell_angle_alpha     90
_cell_angle_beta      90
_cell_angle_gamma     90


# setting 
# _symmetry_space_group_name_H-M 'Fm-3c'


loop_
_symmetry_equiv_pos_as_xyz
'x,y,z'
'x+1/2,-z,y'
'x+1/2,z,-y'
'z+1/2,y,-x'
'-z+1/2,y,x'
'-y+1/2,x,z'
'y+1/2,-x,z'
'z,x,y'
'y,z,x'
'-y,-z,x'
'z,-x,-y'
'-y,z,-x'
'-z,-x,y'
'-z,x,-y'
'y,-z,-x'
'x,-y,-z'
'-x,y,-z'
'-x,-y,z'
'y+1/2,x,-z'
'-y+1/2,-x,-z'
'z+1/2,-y,x'
'-z+1/2,-y,-x'
'-x+1/2,z,y'
'-x+1/2,-z,-y'
'-x,-y,-z'
'-x-1/2,z,-y'
'-x-1/2,-z,y'
'-z-1/2,-y,x'
'z-1/2,-y,-x'
'y-1/2,-x,-z'
'-y-1/2,x,-z'
'-z,-x,-y'
'-y,-z,-x'
'y,z,-x'
'-z,x,y'
'y,-z,x'
'z,x,-y'
'z,-x,y'
'-y,z,x'
'-x,y,z'
'x,-y,z'
'x,y,-z'
'-y-1/2,-x,z'
'y-1/2,x,z'
'-z-1/2,y,-x'
'z-1/2,y,x'
'x-1/2,-z,-y'
'x-1/2,z,y'
'x,y+1/2,z+1/2'
'x+1/2,-z+1/2,y+1/2'
'x+1/2,z+1/2,-y+1/2'
'z+1/2,y+1/2,-x+1/2'
'-z+1/2,y+1/2,x+1/2'
'-y+1/2,x+1/2,z+1/2'
'y+1/2,-x+1/2,z+1/2'
'z,x+1/2,y+1/2'
'y,z+1/2,x+1/2'
'-y,-z+1/2,x+1/2'
'z,-x+1/2,-y+1/2'
'-y,z+1/2,-x+1/2'
'-z,-x+1/2,y+1/2'
'-z,x+1/2,-y+1/2'
'y,-z+1/2,-x+1/2'
'x,-y+1/2,-z+1/2'
'-x,y+1/2,-z+1/2'
'-x,-y+1/2,z+1/2'
'y+1/2,x+1/2,-z+1/2'
'-y+1/2,-x+1/2,-z+1/2'
'z+1/2,-y+1/2,x+1/2'
'-z+1/2,-y+1/2,-x+1/2'
'-x+1/2,z+1/2,y+1/2'
'-x+1/2,-z+1/2,-y+1/2'
'-x,-y+1/2,-z+1/2'
'-x-1/2,z+1/2,-y+1/2'
'-x-1/2,-z+1/2,y+1/2'
'-z-1/2,-y+1/2,x+1/2'
'z-1/2,-y+1/2,-x+1/2'
'y-1/2,-x+1/2,-z+1/2'
'-y-1/2,x+1/2,-z+1/2'
'-z,-x+1/2,-y+1/2'
'-y,-z+1/2,-x+1/2'
'y,z+1/2,-x+1/2'
'-z,x+1/2,y+1/2'
'y,-z+1/2,x+1/2'
'z,x+1/2,-y+1/2'
'z,-x+1/2,y+1/2'
'-y,z+1/2,x+1/2'
'-x,y+1/2,z+1/2'
'x,-y+1/2,z+1/2'
'x,y+1/2,-z+1/2'
'-y-1/2,-x+1/2,z+1/2'
'y-1/2,x+1/2,z+1/2'
'-z-1/2,y+1/2,-x+1/2'
'z-1/2,y+1/2,x+1/2'
'x-1/2,-z+1/2,-y+1/2'
'x-1/2,z+1/2,y+1/2'
'x+1/2,y,z+1/2'
'x+1,-z,y+1/2'
'x+1,z,-y+1/2'
'z+1,y,-x+1/2'
'-z+1,y,x+1/2'
'-y+1,x,z+1/2'
'y+1,-x,z+1/2'
'z+1/2,x,y+1/2'
'y+1/2,z,x+1/2'
'-y+1/2,-z,x+1/2'
'z+1/2,-x,-y+1/2'
'-y+1/2,z,-x+1/2'
'-z+1/2,-x,y+1/2'
'-z+1/2,x,-y+1/2'
'y+1/2,-z,-x+1/2'
'x+1/2,-y,-z+1/2'
'-x+1/2,y,-z+1/2'
'-x+1/2,-y,z+1/2'
'y+1,x,-z+1/2'
'-y+1,-x,-z+1/2'
'z+1,-y,x+1/2'
'-z+1,-y,-x+1/2'
'-x+1,z,y+1/2'
'-x+1,-z,-y+1/2'
'-x+1/2,-y,-z+1/2'
'-x,z,-y+1/2'
'-x,-z,y+1/2'
'-z,-y,x+1/2'
'z,-y,-x+1/2'
'y,-x,-z+1/2'
'-y,x,-z+1/2'
'-z+1/2,-x,-y+1/2'
'-y+1/2,-z,-x+1/2'
'y+1/2,z,-x+1/2'
'-z+1/2,x,y+1/2'
'y+1/2,-z,x+1/2'
'z+1/2,x,-y+1/2'
'z+1/2,-x,y+1/2'
'-y+1/2,z,x+1/2'
'-x+1/2,y,z+1/2'
'x+1/2,-y,z+1/2'
'x+1/2,y,-z+1/2'
'-y,-x,z+1/2'
'y,x,z+1/2'
'-z,y,-x+1/2'
'z,y,x+1/2'
'x,-z,-y+1/2'
'x,z,y+1/2'
'x+1/2,y+1/2,z'
'x+1,-z+1/2,y'
'x+1,z+1/2,-y'
'z+1,y+1/2,-x'
'-z+1,y+1/2,x'
'-y+1,x+1/2,z'
'y+1,-x+1/2,z'
'z+1/2,x+1/2,y'
'y+1/2,z+1/2,x'
'-y+1/2,-z+1/2,x'
'z+1/2,-x+1/2,-y'
'-y+1/2,z+1/2,-x'
'-z+1/2,-x+1/2,y'
'-z+1/2,x+1/2,-y'
'y+1/2,-z+1/2,-x'
'x+1/2,-y+1/2,-z'
'-x+1/2,y+1/2,-z'
'-x+1/2,-y+1/2,z'
'y+1,x+1/2,-z'
'-y+1,-x+1/2,-z'
'z+1,-y+1/2,x'
'-z+1,-y+1/2,-x'
'-x+1,z+1/2,y'
'-x+1,-z+1/2,-y'
'-x+1/2,-y+1/2,-z'
'-x,z+1/2,-y'
'-x,-z+1/2,y'
'-z,-y+1/2,x'
'z,-y+1/2,-x'
'y,-x+1/2,-z'
'-y,x+1/2,-z'
'-z+1/2,-x+1/2,-y'
'-y+1/2,-z+1/2,-x'
'y+1/2,z+1/2,-x'
'-z+1/2,x+1/2,y'
'y+1/2,-z+1/2,x'
'z+1/2,x+1/2,-y'
'z+1/2,-x+1/2,y'
'-y+1/2,z+1/2,x'
'-x+1/2,y+1/2,z'
'x+1/2,-y+1/2,z'
'x+1/2,y+1/2,-z'
'-y,-x+1/2,z'
'y,x+1/2,z'
'-z,y+1/2,-x'
'z,y+1/2,x'
'x,-z+1/2,-y'
'x,z+1/2,y'


loop_
_atom_site_label
_atom_site_type_sumbol
_atom_site_fract_x
_atom_site_fract_y
_atom_site_fract_z
_atom_site_occupancy
_atom_site_U_iso_or_equiv
NA1 Na 0.1064 0.1064 0.1064 1.0 0.0980
SI1 Si 0.0 0.0929 0.1844 1.0 0.0147
AL1 Al 0.0 0.1864 0.0902 1.0 0.0127
O1 O 0.0 0.1116 0.2473 1.0 0.0323
O2 O 0.0 0.1463 0.1476 1.0 0.0263
O3 O 0.0538 0.0583 0.1704 1.0 0.0310
O4 O 0.02 0.03 0.064 0.115 0.3166
O5 O 0.03 0.02 0.064 0.115 0.3166
O6 O 0.1598 0.1598 0.1598 0.91 0.2300
O7 O 0.1155 0.167 0.262 0.325 0.4234
O8 O 0.167 0.1155 0.262 0.325 0.4234
O9 O 0.041 0.210 0.235 0.22 0.4400
O10 O 0.210 0.041 0.235 0.22 0.4400
O11 O 0.25 0.25 0.25 1.88 0.7800
