Repository: stefsmeets/lines

# Lines

Lines is a program for plotting powder diffraction patterns, and was initially developed for interactively modifying the background during the course of a Rietveld refinement with XRS-82 (Baerlocher, 1982). The modern way of removing backgrounds is by fitting a Chebyshev polynomial during the course of the Rietveld refinement. In practice, this method is unreliable when doing a Pawley or Le Bail fit, and offers little control over the shape of the background during a Rietveld refinement.

File: zeolite_database/LTA1.cif
data_Linde_Type_A_Dehydrated
_cell_length_a         24.555
_cell_length_b         24.555
_cell_length_c         24.555
_cell_angle_alpha     90
_cell_angle_beta      90
_cell_angle_gamma     90


# setting 
_symmetry_space_group_name_H-M 'Fm-3c'


loop_
_symmetry_equiv_pos_as_xyz
'x,y,z'
'x+1/2,-z,y'
'x+1/2,z,-y'
'z+1/2,y,-x'
'-z+1/2,y,x'
'-y+1/2,x,z'
'y+1/2,-x,z'
'z,x,y'
'y,z,x'
'-y,-z,x'
'z,-x,-y'
'-y,z,-x'
'-z,-x,y'
'-z,x,-y'
'y,-z,-x'
'x,-y,-z'
'-x,y,-z'
'-x,-y,z'
'y+1/2,x,-z'
'-y+1/2,-x,-z'
'z+1/2,-y,x'
'-z+1/2,-y,-x'
'-x+1/2,z,y'
'-x+1/2,-z,-y'
'-x,-y,-z'
'-x-1/2,z,-y'
'-x-1/2,-z,y'
'-z-1/2,-y,x'
'z-1/2,-y,-x'
'y-1/2,-x,-z'
'-y-1/2,x,-z'
'-z,-x,-y'
'-y,-z,-x'
'y,z,-x'
'-z,x,y'
'y,-z,x'
'z,x,-y'
'z,-x,y'
'-y,z,x'
'-x,y,z'
'x,-y,z'
'x,y,-z'
'-y-1/2,-x,z'
'y-1/2,x,z'
'-z-1/2,y,-x'
'z-1/2,y,x'
'x-1/2,-z,-y'
'x-1/2,z,y'
'x,y+1/2,z+1/2'
'x+1/2,-z+1/2,y+1/2'
'x+1/2,z+1/2,-y+1/2'
'z+1/2,y+1/2,-x+1/2'
'-z+1/2,y+1/2,x+1/2'
'-y+1/2,x+1/2,z+1/2'
'y+1/2,-x+1/2,z+1/2'
'z,x+1/2,y+1/2'
'y,z+1/2,x+1/2'
'-y,-z+1/2,x+1/2'
'z,-x+1/2,-y+1/2'
'-y,z+1/2,-x+1/2'
'-z,-x+1/2,y+1/2'
'-z,x+1/2,-y+1/2'
'y,-z+1/2,-x+1/2'
'x,-y+1/2,-z+1/2'
'-x,y+1/2,-z+1/2'
'-x,-y+1/2,z+1/2'
'y+1/2,x+1/2,-z+1/2'
'-y+1/2,-x+1/2,-z+1/2'
'z+1/2,-y+1/2,x+1/2'
'-z+1/2,-y+1/2,-x+1/2'
'-x+1/2,z+1/2,y+1/2'
'-x+1/2,-z+1/2,-y+1/2'
'-x,-y+1/2,-z+1/2'
'-x-1/2,z+1/2,-y+1/2'
'-x-1/2,-z+1/2,y+1/2'
'-z-1/2,-y+1/2,x+1/2'
'z-1/2,-y+1/2,-x+1/2'
'y-1/2,-x+1/2,-z+1/2'
'-y-1/2,x+1/2,-z+1/2'
'-z,-x+1/2,-y+1/2'
'-y,-z+1/2,-x+1/2'
'y,z+1/2,-x+1/2'
'-z,x+1/2,y+1/2'
'y,-z+1/2,x+1/2'
'z,x+1/2,-y+1/2'
'z,-x+1/2,y+1/2'
'-y,z+1/2,x+1/2'
'-x,y+1/2,z+1/2'
'x,-y+1/2,z+1/2'
'x,y+1/2,-z+1/2'
'-y-1/2,-x+1/2,z+1/2'
'y-1/2,x+1/2,z+1/2'
'-z-1/2,y+1/2,-x+1/2'
'z-1/2,y+1/2,x+1/2'
'x-1/2,-z+1/2,-y+1/2'
'x-1/2,z+1/2,y+1/2'
'x+1/2,y,z+1/2'
'x+1,-z,y+1/2'
'x+1,z,-y+1/2'
'z+1,y,-x+1/2'
'-z+1,y,x+1/2'
'-y+1,x,z+1/2'
'y+1,-x,z+1/2'
'z+1/2,x,y+1/2'
'y+1/2,z,x+1/2'
'-y+1/2,-z,x+1/2'
'z+1/2,-x,-y+1/2'
'-y+1/2,z,-x+1/2'
'-z+1/2,-x,y+1/2'
'-z+1/2,x,-y+1/2'
'y+1/2,-z,-x+1/2'
'x+1/2,-y,-z+1/2'
'-x+1/2,y,-z+1/2'
'-x+1/2,-y,z+1/2'
'y+1,x,-z+1/2'
'-y+1,-x,-z+1/2'
'z+1,-y,x+1/2'
'-z+1,-y,-x+1/2'
'-x+1,z,y+1/2'
'-x+1,-z,-y+1/2'
'-x+1/2,-y,-z+1/2'
'-x,z,-y+1/2'
'-x,-z,y+1/2'
'-z,-y,x+1/2'
'z,-y,-x+1/2'
'y,-x,-z+1/2'
'-y,x,-z+1/2'
'-z+1/2,-x,-y+1/2'
'-y+1/2,-z,-x+1/2'
'y+1/2,z,-x+1/2'
'-z+1/2,x,y+1/2'
'y+1/2,-z,x+1/2'
'z+1/2,x,-y+1/2'
'z+1/2,-x,y+1/2'
'-y+1/2,z,x+1/2'
'-x+1/2,y,z+1/2'
'x+1/2,-y,z+1/2'
'x+1/2,y,-z+1/2'
'-y,-x,z+1/2'
'y,x,z+1/2'
'-z,y,-x+1/2'
'z,y,x+1/2'
'x,-z,-y+1/2'
'x,z,y+1/2'
'x+1/2,y+1/2,z'
'x+1,-z+1/2,y'
'x+1,z+1/2,-y'
'z+1,y+1/2,-x'
'-z+1,y+1/2,x'
'-y+1,x+1/2,z'
'y+1,-x+1/2,z'
'z+1/2,x+1/2,y'
'y+1/2,z+1/2,x'
'-y+1/2,-z+1/2,x'
'z+1/2,-x+1/2,-y'
'-y+1/2,z+1/2,-x'
'-z+1/2,-x+1/2,y'
'-z+1/2,x+1/2,-y'
'y+1/2,-z+1/2,-x'
'x+1/2,-y+1/2,-z'
'-x+1/2,y+1/2,-z'
'-x+1/2,-y+1/2,z'
'y+1,x+1/2,-z'
'-y+1,-x+1/2,-z'
'z+1,-y+1/2,x'
'-z+1,-y+1/2,-x'
'-x+1,z+1/2,y'
'-x+1,-z+1/2,-y'
'-x+1/2,-y+1/2,-z'
'-x,z+1/2,-y'
'-x,-z+1/2,y'
'-z,-y+1/2,x'
'z,-y+1/2,-x'
'y,-x+1/2,-z'
'-y,x+1/2,-z'
'-z+1/2,-x+1/2,-y'
'-y+1/2,-z+1/2,-x'
'y+1/2,z+1/2,-x'
'-z+1/2,x+1/2,y'
'y+1/2,-z+1/2,x'
'z+1/2,x+1/2,-y'
'z+1/2,-x+1/2,y'
'-y+1/2,z+1/2,x'
'-x+1/2,y+1/2,z'
'x+1/2,-y+1/2,z'
'x+1/2,y+1/2,-z'
'-y,-x+1/2,z'
'y,x+1/2,z'
'-z,y+1/2,-x'
'z,y+1/2,x'
'x,-z+1/2,-y'
'x,z+1/2,y'


loop_
_atom_site_label
_atom_site_type_symbol
_atom_site_fract_x
_atom_site_fract_y
_atom_site_fract_z
_atom_site_occupancy
_atom_site_U_iso_or_equiv
NA1 Na 0.09960 0.09960 0.09960 0.972 0.0480
NA2 Na 0.0 0.2165 0.2111 0.242 0.0804
NA3 Na 0.2500 0.1060 0.1060 0.066 0.0550
SI1 Si 0.0 0.09316 0.18499 1.0 0.0239
AL1 Al 0.0 0.18715 0.09042 1.0 0.0251
O1 O 0.0 0.11367 0.24663 1.0 0.0401
O2 O 0.0 0.14459 0.14591 1.0 0.0466
O3 O 0.05379 0.05865 0.17152 1.0 0.0377

File: zeolite_database/LTF0.cif
data_LZ-135
_cell_length_a        31.3830
_cell_length_b        31.3830
_cell_length_c        7.6513
_cell_angle_alpha    90.00
_cell_angle_beta     90.00
_cell_angle_gamma    120.00


# setting 
# _symmetry_space_group_name_H-M 'P63/mmc'


loop_
_symmetry_equiv_pos_as_xyz
'x,y,z'
'x-y,x,z+1/2'
'y,-x+y,z+1/2'
'-y,x-y,z'
'-x+y,-x,z'
'x-y,-y,-z'
'-x,-x+y,-z'
'-x,-y,z+1/2'
'y,x,-z'
'-y,-x,-z+1/2'
'-x+y,y,-z+1/2'
'x,x-y,-z+1/2'
'-x,-y,-z'
'-x+y,-x,-z-1/2'
'-y,x-y,-z-1/2'
'y,-x+y,-z'
'x-y,x,-z'
'-x+y,y,z'
'x,x-y,z'
'x,y,-z-1/2'
'-y,-x,z'
'y,x,z-1/2'
'x-y,-y,z-1/2'
'-x,-x+y,z-1/2'


loop_
_atom_site_label
_atom_site_type_sumbol
_atom_site_fract_x
_atom_site_fract_y
_atom_site_fract_z
_atom_site_occupancy
_atom_site_U_iso_or_equiv
SiAl1 Si 0.0531 0.4314 0.4558 1.0 0.0114
SiAl2 Si 0.1912 0.4849 0.7500 1.0 0.0114
SiAl3 Si 0.1532 0.5262 0.4598 1.0 0.0114
SiAl4 Si 0.0538 0.2059 0.4564 1.0 0.0114
SiAl5 Si 0.0858 0.3848 0.7500 1.0 0.0114
SiAl6 Si 0.0917 0.2842 0.7500 1.0 0.0114
O1 O 0.0000 0.4268 0.5000 1.0 0.0228
O2 O 0.0942 0.4887 0.504 1.0 0.0228
O3 O 0.0591 0.3895 0.5686 1.0 0.0228
O4 O 0.0554 0.4180 0.2500 1.0 0.0228
O5 O 0.1907 0.5157 0.5772 1.0 0.0228
O6 O 0.2394 0.4788 0.7500 1.0 0.0228
O7 O 0.1444 0.4277 0.7500 1.0 0.0228
O8 O 0.1663 0.5242 0.2500 1.0 0.0228
O9 O 0.1625 0.5812 0.514 1.0 0.0228
O10 O 0.0000 0.1582 0.5000 1.0 0.0228
O11 O 0.0562 0.2219 0.2500 1.0 0.0228
O12 O 0.0940 0.1880 0.499 1.0 0.0228
O13 O 0.0624 0.2529 0.5758 1.0 0.0228
O14 O 0.0866 0.3332 0.7500 1.0 0.0228
O15 O 0.1508 0.3016 0.7500 1.0 0.0228
Ow1 O 0.0459 0.3114 0.2500 1.0 0.0507
Ow2 O 0.1077 0.076 0.2500 0.43 0.0507
Na1 Na 0.2238 0.6119 0.7500 0.49 0.0494
Na2 Na 0.2668 0.5335 0.403 0.34 0.0494
Na3 Na 0.1931 0.3862 0.7500 0.66 0.0494
Na4 Na 0.08444 0.5422 0.7500 0.473 0.0494
Na5 Na 0.01902 0.5095 0.616 0.26 0.0494
Na6 Na 0.0000 0.2923 0.500 0.88 0.0494

File: zeolite_database/LTJ0.cif
data_Linde_Type_J
_cell_length_a        9.6312
_cell_length_b        9.6413
_cell_length_c        10.0220
_cell_angle_alpha    90.00
_cell_angle_beta     90.00
_cell_angle_gamma    90.00


# setting 
_symmetry_space_group_name_H-M 'P212121'


loop_
_symmetry_equiv_pos_as_xyz
'x,y,z'
'x+1/2,-y+1/2,-z'
'-x,y+1/2,-z+1/2'
'-x+1/2,-y,z+1/2'


loop_
_atom_site_label
_atom_site_type_symbol
_atom_site_fract_x
_atom_site_fract_y
_atom_site_fract_z
_atom_site_occupancy
_atom_site_U_iso_or_equiv
Si1 Si 0.6398 0.4261 0.2798 1.0 0.0138
Si2 Si 0.8468 0.1139 0.0237 1.0 0.0138
Al1 Al 0.3629 0.5941 0.2311 1.0 0.0138
Al2 Al 0.6728 0.3934 0.9751 1.0 0.0138
O1 O 0.2709 0.2688 0.0544 1.0 0.0212
O2 O 0.4966 0.3548 0.9336 1.0 0.0212
O3 O 0.2747 0.4247 0.8503 1.0 0.0212
O4 O 0.2721 0.0335 0.6171 1.0 0.0212
O5 O 0.7078 0.4491 0.1381 1.0 0.0212
O6 O 0.4823 0.0212 0.1950 1.0 0.0212
O7 O 0.5949 0.2689 0.2989 1.0 0.0212
O8 O 0.6699 0.0216 0.4336 1.0 0.0212
OW1 O 0.4887 0.2295 0.5918 1.0 0.0519
N1 N 0.4769 0.5299 0.6376 1.0 0.0410
H11 H 0.555 0.583 0.666 1.0 0.0621
H12 H 0.416 0.586 0.586 1.0 0.0621
H13 H 0.508 0.454 0.585 1.0 0.0621
H14 H 0.428 0.496 0.714 1.0 0.0621
N2 N 0.8021 0.2375 0.6543 1.0 0.0290
H21 H 0.821 0.274 0.741 1.0 0.0431
H22 H 0.860 0.282 0.590 1.0 0.0431
H23 H 0.820 0.140 0.654 1.0 0.0431
H24 H 0.707 0.253 0.632 1.0 0.0431

File: zeolite_database/LTL0.cif
data_Linde_Type_L
_cell_length_a         18.40
_cell_length_b         18.40
_cell_length_c         7.52
_cell_angle_alpha     90
_cell_angle_beta      90
_cell_angle_gamma     120


# setting 
_symmetry_space_group_name_H-M 'P6/mmm'


loop_
_symmetry_equiv_pos_as_xyz
'x,y,z'
'x-y,x,z'
'y,-x+y,z'
'-y,x-y,z'
'-x+y,-x,z'
'x-y,-y,-z'
'-x,-x+y,-z'
'-x,-y,z'
'y,x,-z'
'-y,-x,-z'
'-x+y,y,-z'
'x,x-y,-z'
'-x,-y,-z'
'-x+y,-x,-z'
'-y,x-y,-z'
'y,-x+y,-z'
'x-y,x,-z'
'-x+y,y,z'
'x,x-y,z'
'x,y,-z'
'-y,-x,z'
'y,x,z'
'x-y,-y,z'
'-x,-x+y,z'


loop_
_atom_site_label
_atom_site_type_symbol
_atom_site_fract_x
_atom_site_fract_y
_atom_site_fract_z
_atom_site_occupancy
_atom_site_U_iso_or_equiv
NA1 Na 0.3333 0.6667 0.0 0.7 0.0507
NA2 Na 0.0 0.303 0.0 0.6 0.0253
K1 K 0.3333 0.6667 0.5 1.0 0.0127
K2 K 0.0 0.5 0.5 0.9 0.0380
SI1 Si 0.0946 0.3595 0.5 0.75 0.0152
SI2 Si 0.1662 0.4989 0.2137 0.75 0.0076
AL1 Al 0.0946 0.3595 0.5 0.25 0.0152
AL2 Al 0.1662 0.4989 0.2137 0.25 0.0076
O1 O 0.0 0.2674 0.5 1.0 0.0127
O2 O 0.1646 0.3292 0.5 1.0 0.0127
O3 O 0.2620 0.5240 0.260 1.0 0.0317
O4 O 0.1004 0.4078 0.330 1.0 0.0127
O5 O 0.4261 0.8522 0.275 1.0 0.0165
O6 O 0.1360 0.4691 0.0 1.0 0.0101
H2O1 O2-(H2O) 0.0700 0.1400 0.5 0.7 0.0507
H2O2 O2-(H2O) 0.0 0.09 0.5 0.25 0.0887
H2O3 O2-(H2O) 0.0 0.0 0.5 0.5 0.1900
H2O4 O2-(H2O) 0.0 0.135 0.243 0.25 0.0507
H2O5 O2-(H2O) 0.092 0.184 0.203 0.25 0.0633
H2O6 O2-(H2O) 0.0 0.0 0.189 0.7 0.1267
H2O7 O2-(H2O) 0.116 0.232 0.0 0.7 0.0760
H2O8 O2-(H2O) 0.0 0.195 0.0 0.5 0.0633

File: zeolite_database/LTL1.cif
data_Perlialite
_cell_length_a         18.5432
_cell_length_b         18.5432
_cell_length_c         7.5310
_cell_angle_alpha     90
_cell_angle_beta      90
_cell_angle_gamma     120


# setting 
_symmetry_space_group_name_H-M 'P6/mmm'


loop_
_symmetry_equiv_pos_as_xyz
'x,y,z'
'x-y,x,z'
'y,-x+y,z'
'-y,x-y,z'
'-x+y,-x,z'
'x-y,-y,-z'
'-x,-x+y,-z'
'-x,-y,z'
'y,x,-z'
'-y,-x,-z'
'-x+y,y,-z'
'x,x-y,-z'
'-x,-y,-z'
'-x+y,-x,-z'
'-y,x-y,-z'
'y,-x+y,-z'
'x-y,x,-z'
'-x+y,y,z'
'x,x-y,z'
'x,y,-z'
'-y,-x,z'
'y,x,z'
'x-y,-y,z'
'-x,-x+y,z'


loop_
_atom_site_label
_atom_site_type_symbol
_atom_site_fract_x
_atom_site_fract_y
_atom_site_fract_z
_atom_site_occupancy
_atom_site_U_iso_or_equiv
K1 K 0.33 0.66 0.0 0.18 0.0700
K2 K 0.33 0.66 0.5 0.38 0.0149
K21 K 0.33 0.66 0.427 0.31 0.0149
K3 K 0.297 0.0 0.0 0.517 0.0460
Tl3 Tl 0.315 0.0 0.0 0.483 0.0460
K4 K 0.5 0.0 0.5 0.699 0.0410
Tl4 Tl 0.5 0.0 0.5 0.301 0.0410
Si1 Si 0.0924 0.3546 0.5 0.667 0.0320
Si2 Si 0.1672 0.4975 0.215 0.667 0.0621
Al1 Al 0.0924 0.3546 0.5 0.333 0.0320
Al2 Al 0.1672 0.4975 0.215 0.333 0.0621
O1 O 0.0 0.272 0.5 1.0 0.0100
O2 O 0.158 0.316 0.5 1.0 0.0600
O3 O 0.260 0.520 0.288 1.0 0.0700
O4 O 0.1038 0.4125 0.326 1.0 0.0231
O5 O 0.4092 0.818 0.213 1.0 0.0600
O6 O 0.156 0.483 0.0 1.0 0.0149
H2O1 O2-(H2O) 0.11 0.0 0.0 0.40 0.0900
H2O2 O2-(H2O) 0.134 0.0 0.37 0.91 0.0900
H2O3 O2-(H2O) 0.28 0.14 0.0 0.25 0.0300
H2O4 O2-(H2O) 0.28 0.14 0.26 0.19 0.1001
H2O5 O2-(H2O) 0.0 0.0 0.172 0.70 0.1001
H2O6 O2-(H2O) 0.560 0.280 0.0 0.66 0.1001

File: zeolite_database/LTN0.cif
data_NaZ-21
_cell_length_a         36.95
_cell_length_b         36.95
_cell_length_c         36.95
_cell_angle_alpha     90
_cell_angle_beta      90
_cell_angle_gamma     90


# setting 2
_symmetry_space_group_name_H-M 'Fd-3'


loop_
_symmetry_equiv_pos_as_xyz
'x,y,z'
'z,x,y'
'y,z,x'
'-y+1/4,-z+1/4,x'
'z,-x+1/4,-y+1/4'
'-y+1/4,z,-x+1/4'
'-z+1/4,-x+1/4,y'
'-z+1/4,x,-y+1/4'
'y,-z+1/4,-x+1/4'
'x,-y+1/4,-z+1/4'
'-x+1/4,y,-z+1/4'
'-x+1/4,-y+1/4,z'
'-x,-y,-z'
'-z,-x,-y'
'-y,-z,-x'
'y-1/4,z-1/4,-x'
'-z,x-1/4,y-1/4'
'y-1/4,-z,x-1/4'
'z-1/4,x-1/4,-y'
'z-1/4,-x,y-1/4'
'-y,z-1/4,x-1/4'
'-x,y-1/4,z-1/4'
'x-1/4,-y,z-1/4'
'x-1/4,y-1/4,-z'
'x,y+1/2,z+1/2'
'z,x+1/2,y+1/2'
'y,z+1/2,x+1/2'
'-y+1/4,-z+3/4,x+1/2'
'z,-x+3/4,-y+3/4'
'-y+1/4,z+1/2,-x+3/4'
'-z+1/4,-x+3/4,y+1/2'
'-z+1/4,x+1/2,-y+3/4'
'y,-z+3/4,-x+3/4'
'x,-y+3/4,-z+3/4'
'-x+1/4,y+1/2,-z+3/4'
'-x+1/4,-y+3/4,z+1/2'
'-x,-y+1/2,-z+1/2'
'-z,-x+1/2,-y+1/2'
'-y,-z+1/2,-x+1/2'
'y-1/4,z+1/4,-x+1/2'
'-z,x+1/4,y+1/4'
'y-1/4,-z+1/2,x+1/4'
'z-1/4,x+1/4,-y+1/2'
'z-1/4,-x+1/2,y+1/4'
'-y,z+1/4,x+1/4'
'-x,y+1/4,z+1/4'
'x-1/4,-y+1/2,z+1/4'
'x-1/4,y+1/4,-z+1/2'
'x+1/2,y,z+1/2'
'z+1/2,x,y+1/2'
'y+1/2,z,x+1/2'
'-y+3/4,-z+1/4,x+1/2'
'z+1/2,-x+1/4,-y+3/4'
'-y+3/4,z,-x+3/4'
'-z+3/4,-x+1/4,y+1/2'
'-z+3/4,x,-y+3/4'
'y+1/2,-z+1/4,-x+3/4'
'x+1/2,-y+1/4,-z+3/4'
'-x+3/4,y,-z+3/4'
'-x+3/4,-y+1/4,z+1/2'
'-x+1/2,-y,-z+1/2'
'-z+1/2,-x,-y+1/2'
'-y+1/2,-z,-x+1/2'
'y+1/4,z-1/4,-x+1/2'
'-z+1/2,x-1/4,y+1/4'
'y+1/4,-z,x+1/4'
'z+1/4,x-1/4,-y+1/2'
'z+1/4,-x,y+1/4'
'-y+1/2,z-1/4,x+1/4'
'-x+1/2,y-1/4,z+1/4'
'x+1/4,-y,z+1/4'
'x+1/4,y-1/4,-z+1/2'
'x+1/2,y+1/2,z'
'z+1/2,x+1/2,y'
'y+1/2,z+1/2,x'
'-y+3/4,-z+3/4,x'
'z+1/2,-x+3/4,-y+1/4'
'-y+3/4,z+1/2,-x+1/4'
'-z+3/4,-x+3/4,y'
'-z+3/4,x+1/2,-y+1/4'
'y+1/2,-z+3/4,-x+1/4'
'x+1/2,-y+3/4,-z+1/4'
'-x+3/4,y+1/2,-z+1/4'
'-x+3/4,-y+3/4,z'
'-x+1/2,-y+1/2,-z'
'-z+1/2,-x+1/2,-y'
'-y+1/2,-z+1/2,-x'
'y+1/4,z+1/4,-x'
'-z+1/2,x+1/4,y-1/4'
'y+1/4,-z+1/2,x-1/4'
'z+1/4,x+1/4,-y'
'z+1/4,-x+1/2,y-1/4'
'-y+1/2,z+1/4,x-1/4'
'-x+1/2,y+1/4,z-1/4'
'x+1/4,-y+1/2,z-1/4'
'x+1/4,y+1/4,-z'


loop_
_atom_site_label
_atom_site_type_symbol
_atom_site_fract_x
_atom_site_fract_y
_atom_site_fract_z
_atom_site_occupancy
_atom_site_U_iso_or_equiv
NA1 Na 0.0420 0.0420 0.0420 1.0 0.0380
NA2 Na 0.2312 0.2132 0.2132 0.56 0.0101
NA3 Na 0.2337 0.2337 0.2337 0.26 0.0380
NA4 Na 0.6964 0.6964 0.6964 0.77 0.0304
NA5 Na 0.4184 0.4184 0.4184 0.53 0.0380
NA6 Na 0.4322 0.4322 0.4322 0.21 0.0443
NA7 Na 0.4564 0.4564 0.4564 0.09 0.0418
NA8 Na 0.1770 0.0742 0.8278 0.46 0.0266
NA9 Na 0.1895 0.0621 0.8156 0.24 0.0304
NA10 Na 0.2006 0.0501 0.7983 0.23 0.0329
NA11 Na 0.1805 0.0705 0.4323 1.0 0.0342
NA12 Na 0.2723 0.1111 0.3621 0.6 0.0355
NA13 Na 0.2541 0.1110 0.3615 0.25 0.0114
NA14 Na 0.2311 0.1084 0.3640 0.15 0.0380
SI1 Si 0.2481 0.0633 0.6252 1.0 0.0051
SI2 Si 0.3103 0.1213 0.7456 1.0 0.0063
SI3 Si 0.1717 0.0154 0.9540 1.0 0.0051
SI4 Si 0.2230 0.0852 0.2858 1.0 0.0089
AL1 Al 0.3141 -0.0016 0.8749 1.0 0.0063
AL2 Al 0.2484 0.1221 0.8066 1.0 0.0063
AL3 Al 0.2965 0.0164 0.0794 1.0 0.0051
AL4 Al 0.2850 0.0853 0.2273 1.0 0.0089
O1 O 0.2151 0.0365 0.6145 1.0 0.0203
O2 O 0.1613 0.0917 0.7357 1.0 0.0127
O3 O 0.3857 0.0308 0.0360 1.0 0.0215
O4 O 0.2580 0.0866 0.5894 1.0 0.0165
O5 O 0.1135 0.0417 0.4616 1.0 0.0177
O6 O 0.1982 0.0495 0.9583 1.0 0.0203
O7 O 0.3626 0.0346 0.7917 1.0 0.0177
O8 O 0.3261 0.0877 0.5060 1.0 0.0228
O9 O 0.2529 0.0944 0.8444 1.0 0.0177
O10 O 0.3209 0.0698 0.2537 1.0 0.0241
O11 O 0.2160 0.1228 0.9583 1.0 0.0215
O12 O 0.2652 0.0686 0.9861 1.0 0.0228
O13 O 0.2454 0.1656 0.8233 1.0 0.0241
O14 O 0.1723 0.0018 0.2433 1.0 0.0253
O15 O 0.2803 0.0436 0.3807 1.0 0.0215
O16 O 0.2839 0.0653 0.1852 1.0 0.0228
H2O1 O2-(H2O) 0.2685 0.2685 0.2685 0.89 0.0925
H2O2 O2-(H2O) 0.3699 0.0673 0.1659 0.17 0.0329
H2O3 O2-(H2O) 0.3693 0.0758 0.1748 0.63 0.0481
H2O4 O2-(H2O) 0.3679 0.0911 0.1828 0.2 0.0291
H2O5 O2-(H2O) 0.0754 0.0754 0.0754 0.4 0.0798
H2O6 O2-(H2O) 0.3268 0.1250 0.6250 0.86 0.0697
H2O7 O2-(H2O) 0.1558 0.0849 0.8880 0.6 0.0684
H2O8 O2-(H2O) 0.1471 0.1066 0.8896 0.36 0.0583
H2O9 O2-(H2O) 0.3553 0.0276 0.3912 0.38 0.0798
H2O10 O2-(H2O) 0.3496 0.0471 0.3987 0.61 0.0431
H2O11 O2-(H2O) 0.2063 0.0449 0.1043 0.29 0.0481

File: zeolite_database/MAR0.cif
data_Marinellite
_cell_length_a        12.880
_cell_length_b        12.880
_cell_length_c        31.761
_cell_angle_alpha    90.0
_cell_angle_beta     90.0
_cell_angle_gamma    120.0


# setting 
_symmetry_space_group_name_H-M 'P31c'


loop_
_symmetry_equiv_pos_as_xyz
'x,y,z'
'-y,x-y,z'
'-x+y,-x,z'
'y,x,z+1/2'
'x-y,-y,z+1/2'
'-x,-x+y,z+1/2'


loop_
_atom_site_label
_atom_site_type_symbol
_atom_site_fract_x
_atom_site_fract_y
_atom_site_fract_z
_atom_site_occupancy
_atom_site_U_iso_or_equiv
Si1 Si 0.251 0.9984 0.0144 1 0.0089
Si2 Si 0.9171 0.5809 0.0975 1 0.0089
Si3 Si 0.9164 0.5839 0.4302 1 0.0089
Si4 Si 0.5863 0.6698 0.18 1 0.0089
Si5 Si 0.585 0.6716 0.3468 1 0.0089
Si6 Si 0.584 0.917 0.7634 1 0.0076
Al1 Al 0.748 0.0022 0.0132 1 0.0114
Al2 Al 0.411 0.0814 0.0972 1 0.0114
Al3 Al 0.417 0.0815 0.4297 1 0.0114
Al4 Al 0.5811 0.9241 0.1804 1 0.0076
Al5 Al 0.5798 0.923 0.3455 1 0.0076
Al6 Al 0.4137 0.0769 0.2637 1 0.0076
O11 O 0.427 0.872 0.3468 1 0.0190
O12 O 0.405 0.205 0.2714 1 0.0203
O21 O 0.97 0.639 0.0487 1 0.0089
O22 O 0.995 0.688 0.4655 1 0.0089
O31 O 0.217 0.103 0.0123 1 0.0266
O32 O 0.248 0.12 0.525 1 0.0266
O41 O 0.418 0.212 0.1062 1 0.0329
O42 O 0.453 0.229 0.43 1 0.0329
O51 O 0.33 0.356 0.1321 1 0.0127
O52 O 0.364 0.343 0.3836 1 0.0127
O61 O 0.65 0.664 0.135 1 0.0355
O62 O 0.659 0.662 0.386 1 0.0355
O71 O 0.887 0.441 0.0942 1 0.0329
O72 O 0.918 0.463 0.4407 1 0.0329
O81 O 0.665 0.661 0.2171 1 0.0241
O82 O 0.647 0.681 0.2999 1 0.0241
O91 O 0.36 0.33 0.2166 1 0.0127
O92 O 0.338 0.354 0.2994 1 0.0127
O10 O 0.595 0.798 0.3548 1 0.0165
O10 O 0.595 0.798 0.3548 1 0.0165
O11 O 0.427 0.872 0.3468 1 0.0190
O11 O 0.427 0.872 0.3468 1 0.0190
O12 O 0.405 0.205 0.2714 1 0.0203
O13 O 0.881 0.445 0.2652 1 0.0215
S1 S 0 0 0.1163 1 0.0747
OA1 O 0 0 0.0703 1 0.1203
OB1 O 0.072 0.121 0.131 1 0.0405
S2 S 0 0 0.2559 1 0.0380
OA2 O 0 0 0.2099 0.5 0.1203
OB2 O 0.068 0.115 0.277 0.5 0.0355
OA2 O 0 0 0.2099 0.5 0.1203
OB2 O 0.068 0.115 0.277 0.5 0.0355
S3 S 0 0 0.4092 1 0.0355
OA3 O 0 0 0.45 1 0.1203
OB3 O 0.062 0.121 0.3886 1 0.0760
S4 S 0.33333 0.66667 0.467 1 0.1102
OA4 O 0.33333 0.66667 0.513 0.5 0.1203
OB4 O 0.463 0.727 0.444 0.5 0.0405
OA4 O 0.33333 0.66667 0.513 0.5 0.1203
OB4 O 0.463 0.727 0.444 0.5 0.0405
Cl5 Cl 0.372 0.667 0.0589 1 0.0431
K1 K 0.232 0.1159 0.1808 1 0.0494
K2 K 0.2302 0.1164 0.3391 0.91 0.0355
Na1 Na 0.201 0.401 0.0856 0.5 0.0393
Na1b Ca 0.16 0.316 0.1001 0.5 0.0393
Na2 Na 0.6882 0.844 0.2608 1 0.0304
Na3 Na 0.153 0.839 0.4259 1 0.0203
Ca1 Ca 0 0 0.5256 0.54 0.0165
Ca1b Ca 0 0 0.507 0.27 0.0165
Na4 Na 0.33333 0.66667 0.159 0.5 0.0215
Na4b Na 0.33333 0.66667 0.186 0.5 0.0215
Na5 Na 0.33333 0.66667 0.3783 0.5 0.0127
Na5b Na 0.33333 0.66667 0.3553 0.5 0.0127
Na6 Na 0.66667 0.33333 0.102 0.5 0.0494
Na6b Na 0.66667 0.33333 0.065 0.5 0.0494
Na7 Na 0.66667 0.33333 0.283 0.5 0.0304
Na7b Na 0.66667 0.33333 0.247 0.5 0.0304
Na8 Na 0.66667 0.33333 0.469 0.5 0.0215
Na8b Na 0.66667 0.33333 0.452 0.5 0.0215
Na9 Ca 0.019 0.511 0.0161 0.37 0.0304
Na9b Ca 0.919 0.457 0.0036 0.32 0.0304
W1 O 0.31 0.609 0.265 0.33 0.0899
W2 O 0.66667 0.33333 0.357 1 0.0595
W3 O 0.712 0.34 0.185 0.33 0.0697

File: zeolite_database/MAZ0.cif
data_Mazzite
_cell_length_a         18.392
_cell_length_b         18.392
_cell_length_c         7.646
_cell_angle_alpha     90
_cell_angle_beta      90
_cell_angle_gamma     120


# setting 
# _symmetry_space_group_name_H-M 'P63/mmc'


loop_
_symmetry_equiv_pos_as_xyz
'x,y,z'
'x-y,x,z+1/2'
'y,-x+y,z+1/2'
'-y,x-y,z'
'-x+y,-x,z'
'x-y,-y,-z'
'-x,-x+y,-z'
'-x,-y,z+1/2'
'y,x,-z'
'-y,-x,-z+1/2'
'-x+y,y,-z+1/2'
'x,x-y,-z+1/2'
'-x,-y,-z'
'-x+y,-x,-z-1/2'
'-y,x-y,-z-1/2'
'y,-x+y,-z'
'x-y,x,-z'
'-x+y,y,z'
'x,x-y,z'
'x,y,-z-1/2'
'-y,-x,z'
'y,x,z-1/2'
'x-y,-y,z-1/2'
'-x,-x+y,z-1/2'


loop_
_atom_site_label
_atom_site_type_sumbol
_atom_site_fract_x
_atom_site_fract_y
_atom_site_fract_z
_atom_site_occupancy
_atom_site_U_iso_or_equiv
NA1 Na 0.5 0.0 0.0 0.05 0.0584
K1 K 0.5 0.0 0.0 0.42 0.0584
MG1 Mg 0.3333 0.6667 -0.25 1.0 0.0343
CA1 Ca 0.5 0.0 0.0 0.03 0.0584
CA2 Ca 0.0 0.0 0.072 0.22 0.2938
SI1 Si 0.1584 0.4902 0.25 0.73 0.0133
SI2 Si 0.3536 0.0933 0.0444 0.73 0.0133
AL1 Al 0.1584 0.4902 0.25 0.27 0.0133
AL2 Al 0.3536 0.0933 0.0444 0.27 0.0133
O1 O 0.2589 0.5178 0.25 1.0 0.0301
O2 O 0.4249 0.8498 0.25 1.0 0.0241
O3 O 0.3822 0.1004 0.25 1.0 0.0271
O4 O 0.4352 0.1114 -0.0721 1.0 0.0287
O5 O 0.1614 0.3228 -0.0016 1.0 0.0248
O6 O 0.2741 0.0 0.0 1.0 0.0300
H2O1 O2-(H2O) 0.467 0.934 0.661 0.5 0.0811
H2O2 O2-(H2O) 0.3333 0.6667 0.016 1.0 0.0545
H2O3 O2-(H2O) 0.271 0.542 -0.25 0.44 0.0684
H2O4 O2-(H2O) 0.566 0.355 0.25 0.44 0.0874
H2O5 O2-(H2O) 0.028 0.148 0.030 0.23 0.0975
H2O6 O2-(H2O) 0.088 0.176 0.25 0.89 0.2761
H2O7 O2-(H2O) 0.076 0.152 -0.25 0.45 0.3952

File: zeolite_database/MEI0.cif
data_ZSM-18_SiO2_Framework
_cell_length_a         13.175
_cell_length_b         13.175
_cell_length_c         15.848
_cell_angle_alpha     90
_cell_angle_beta      90
_cell_angle_gamma     120


# setting 
_symmetry_space_group_name_H-M 'P63/m'


loop_
_symmetry_equiv_pos_as_xyz
'x,y,z'
'x-y,x,z+1/2'
'y,-x+y,z+1/2'
'-y,x-y,z'
'-x+y,-x,z'
'-x,-y,z+1/2'
'-x,-y,-z'
'-x+y,-x,-z-1/2'
'-y,x-y,-z-1/2'
'y,-x+y,-z'
'x-y,x,-z'
'x,y,-z-1/2'


loop_
_atom_site_label
_atom_site_type_symbol
_atom_site_fract_x
_atom_site_fract_y
_atom_site_fract_z
_atom_site_occupancy
_atom_site_U_iso_or_equiv
SI1 Si 0.6667 0.3333 0.3495 1 0.0000
SI2 Si 0.6713 0.1500 0.4700 1 0.0000
SI3 Si 0.4522 0.1161 0.5682 1 0.0000
SI4 Si 0.5266 0.2118 0.7500 1 0.0000
O1 O 0.6667 0.3333 0.2500 1 0.0000
O2 O 0.6623 0.2169 0.3878 1 0.0000
O3 O 0.5793 0.1388 0.5411 1 0.0000
O4 O 0.4217 0.1984 0.5101 1 0.0000
O5 O 0.4540 0.1495 0.6663 1 0.0000
O6 O 0.6506 0.2126 0.7500 1 0.0000
O7 O 0.6443 0.0200 0.4453 1 0.0000

File: zeolite_database/MEL0.cif
data_ZSM-11_Calcined
_cell_length_a         20.067
_cell_length_b         20.067
_cell_length_c         13.411
_cell_angle_alpha     90
_cell_angle_beta      90
_cell_angle_gamma     90


# setting 
_symmetry_space_group_name_H-M 'I-4m2'


loop_
_symmetry_equiv_pos_as_xyz
'x,y,z'
'y,-x,-z'
'-y,x,-z'
'-x,-y,z'
'y,x,-z'
'-y,-x,-z'
'-x,y,z'
'x,-y,z'
'x+1/2,y+1/2,z+1/2'
'y+1/2,-x+1/2,-z+1/2'
'-y+1/2,x+1/2,-z+1/2'
'-x+1/2,-y+1/2,z+1/2'
'y+1/2,x+1/2,-z+1/2'
'-y+1/2,-x+1/2,-z+1/2'
'-x+1/2,y+1/2,z+1/2'
'x+1/2,-y+1/2,z+1/2'


loop_
_atom_site_label
_atom_site_type_symbol
_atom_site_fract_x
_atom_site_fract_y
_atom_site_fract_z
_atom_site_occupancy
_atom_site_U_iso_or_equiv
SI1 Si 0.0777 0.0777 0.0000 1.0 0.0043
SI2 Si 0.1212 0.1860 0.1451 1.0 0.0208
SI3 Si 0.0775 0.2219 0.3569 1.0 0.0163
SI4 Si 0.2801 0.1882 0.1403 1.0 0.0049
SI5 Si 0.3053 0.0768 -0.0079 1.0 0.0035
SI6 Si 0.1938 0.1938 0.5 1.0 0.0139
SI7 Si 0.0761 0.3819 0.3589 1.0 0.0001
O1 O 0.0873 0.0 0.0279 1.0 0.0418
O2 O 0.1067 0.1179 0.0975 1.0 0.0358
O3 O 0.0926 0.1856 0.2550 1.0 0.0217
O4 O 0.2018 0.1993 0.1506 1.0 0.0227
O5 O 0.3309 0.1186 0.0889 1.0 0.0205
O6 O 0.3003 0.0 0.0247 1.0 0.0098
O7 O 0.3095 0.1905 0.25 1.0 0.0414
O8 O 0.1204 0.1931 0.4478 1.0 0.0030
O9 O 0.2511 0.1927 0.4252 1.0 0.0181
O10 O 0.0905 0.3010 0.3497 1.0 0.0147
O11 O 0.0 0.2090 0.3875 1.0 0.0442
O12 O 0.0 0.3960 0.3871 1.0 0.0001
O13 O 0.0926 0.2437 0.0900 1.0 0.0201
O14 O 0.1295 0.4078 0.4348 1.0 0.0004
O15 O 0.0875 0.4125 0.25 1.0 0.0001

File: zeolite_database/MEL1.cif
data_all_silica_ZSM-11
_cell_length_a        20.0599
_cell_length_b        20.0599
_cell_length_c        13.4031
_cell_angle_alpha    90.00
_cell_angle_beta     90.00
_cell_angle_gamma    90.00


# setting 
_symmetry_space_group_name_H-M 'I-4m2'


loop_
_symmetry_equiv_pos_as_xyz
'x,y,z'
'y,-x,-z'
'-y,x,-z'
'-x,-y,z'
'y,x,-z'
'-y,-x,-z'
'-x,y,z'
'x,-y,z'
'x+1/2,y+1/2,z+1/2'
'y+1/2,-x+1/2,-z+1/2'
'-y+1/2,x+1/2,-z+1/2'
'-x+1/2,-y+1/2,z+1/2'
'y+1/2,x+1/2,-z+1/2'
'-y+1/2,-x+1/2,-z+1/2'
'-x+1/2,y+1/2,z+1/2'
'x+1/2,-y+1/2,z+1/2'


loop_
_atom_site_label
_atom_site_type_symbol
_atom_site_fract_x
_atom_site_fract_y
_atom_site_fract_z
_atom_site_occupancy
_atom_site_U_iso_or_equiv
Si1 Si 0.0765 0.0765 0.0 1.00 0.0172
Si2 Si 0.1215 0.1870 0.1445 1.00 0.0172
Si3 Si 0.0768 0.2249 0.3567 1.00 0.0172
Si4 Si 0.2792 0.1888 0.1395 1.00 0.0172
Si5 Si 0.3066 0.0757 -0.0085 1.00 0.0172
Si6 Si 0.1900 0.1900 0.5 1.00 0.0172
Si7 Si 0.0756 0.3800 0.3564 1.00 0.0172
O1 O 0.0894 0.0 0.0266 1.00 0.0317
O2 O 0.1009 0.1188 0.0931 1.00 0.0317
O3 O 0.0942 0.1904 0.2538 1.00 0.0317
O4 O 0.2005 0.1924 0.1459 1.00 0.0317
O5 O 0.3026 0.1200 0.0877 1.00 0.0317
O6 O 0.2974 0.0 0.0229 1.00 0.0317
O7 O 0.3104 0.1897 0.25 1.00 0.0317
O8 O 0.1192 0.1933 0.4458 1.00 0.0317
O9 O 0.2503 0.1935 0.4230 1.00 0.0317
O10 O 0.0941 0.3027 0.3460 1.00 0.0317
O11 O 0.0 0.2130 0.3830 1.00 0.0317
O12 O 0.0 0.3908 0.3883 1.00 0.0317
O13 O 0.0928 0.2489 0.0861 1.00 0.0317
O14 O 0.1222 0.4137 0.4362 1.00 0.0317
O15 O 0.0867 0.4133 0.25 1.00 0.0317

File: zeolite_database/MEP0.cif
data_Melanophlogite
_cell_length_a         13.436
_cell_length_b         13.436
_cell_length_c         13.436
_cell_angle_alpha     90
_cell_angle_beta      90
_cell_angle_gamma     90


# setting 
_symmetry_space_group_name_H-M 'Pm-3n'


loop_
_symmetry_equiv_pos_as_xyz
'x,y,z'
'x+1/2,-z+1/2,y+1/2'
'x+1/2,z+1/2,-y+1/2'
'z+1/2,y+1/2,-x+1/2'
'-z+1/2,y+1/2,x+1/2'
'-y+1/2,x+1/2,z+1/2'
'y+1/2,-x+1/2,z+1/2'
'z,x,y'
'y,z,x'
'-y,-z,x'
'z,-x,-y'
'-y,z,-x'
'-z,-x,y'
'-z,x,-y'
'y,-z,-x'
'x,-y,-z'
'-x,y,-z'
'-x,-y,z'
'y+1/2,x+1/2,-z+1/2'
'-y+1/2,-x+1/2,-z+1/2'
'z+1/2,-y+1/2,x+1/2'
'-z+1/2,-y+1/2,-x+1/2'
'-x+1/2,z+1/2,y+1/2'
'-x+1/2,-z+1/2,-y+1/2'
'-x,-y,-z'
'-x-1/2,z-1/2,-y-1/2'
'-x-1/2,-z-1/2,y-1/2'
'-z-1/2,-y-1/2,x-1/2'
'z-1/2,-y-1/2,-x-1/2'
'y-1/2,-x-1/2,-z-1/2'
'-y-1/2,x-1/2,-z-1/2'
'-z,-x,-y'
'-y,-z,-x'
'y,z,-x'
'-z,x,y'
'y,-z,x'
'z,x,-y'
'z,-x,y'
'-y,z,x'
'-x,y,z'
'x,-y,z'
'x,y,-z'
'-y-1/2,-x-1/2,z-1/2'
'y-1/2,x-1/2,z-1/2'
'-z-1/2,y-1/2,-x-1/2'
'z-1/2,y-1/2,x-1/2'
'x-1/2,-z-1/2,-y-1/2'
'x-1/2,z-1/2,y-1/2'


loop_
_atom_site_label
_atom_site_type_symbol
_atom_site_fract_x
_atom_site_fract_y
_atom_site_fract_z
_atom_site_occupancy
_atom_site_U_iso_or_equiv
SI1 Si 0.0 0.3098 0.1142 1.0 0.0217
SI2 Si 0.1826 0.1826 0.1826 1.0 0.0218
SI3 Si 0.25 0.0 0.5 1.0 0.0181
O1 O 0.0963 0.2465 0.1360 1.0 0.0618
O2 O 0.0 0.4056 0.1813 1.0 0.0605
O3 O 0.3423 0.0 0.0 1.0 0.0350
O4 O 0.25 0.25 0.25 1.0 0.0736
C1 C 0.25 0.5 0.0 1.0 0.4986
C2 C 0.0 0.0 0.0 1.0 0.1740

File: zeolite_database/MER0.cif
data_Barium_Chloroaluminosilicate
_cell_length_a         14.194
_cell_length_b         14.194
_cell_length_c         9.234
_cell_angle_alpha     90
_cell_angle_beta      90
_cell_angle_gamma     90


# setting 
# _symmetry_space_group_name_H-M 'I4/mmm'


loop_
_symmetry_equiv_pos_as_xyz
'x,y,z'
'-y,x,z'
'y,-x,z'
'x,-y,-z'
'-x,y,-z'
'-x,-y,z'
'y,x,-z'
'-y,-x,-z'
'-x,-y,-z'
'y,-x,-z'
'-y,x,-z'
'-x,y,z'
'x,-y,z'
'x,y,-z'
'-y,-x,z'
'y,x,z'
'x+1/2,y+1/2,z+1/2'
'-y+1/2,x+1/2,z+1/2'
'y+1/2,-x+1/2,z+1/2'
'x+1/2,-y+1/2,-z+1/2'
'-x+1/2,y+1/2,-z+1/2'
'-x+1/2,-y+1/2,z+1/2'
'y+1/2,x+1/2,-z+1/2'
'-y+1/2,-x+1/2,-z+1/2'
'-x+1/2,-y+1/2,-z+1/2'
'y+1/2,-x+1/2,-z+1/2'
'-y+1/2,x+1/2,-z+1/2'
'-x+1/2,y+1/2,z+1/2'
'x+1/2,-y+1/2,z+1/2'
'x+1/2,y+1/2,-z+1/2'
'-y+1/2,-x+1/2,z+1/2'
'y+1/2,x+1/2,z+1/2'


loop_
_atom_site_label
_atom_site_type_sumbol
_atom_site_fract_x
_atom_site_fract_y
_atom_site_fract_z
_atom_site_occupancy
_atom_site_U_iso_or_equiv
BA1 Ba 0.1816 0.5 0.5 1.0 0.0633
BA2 Ba 0.5 0.5 0.288 1.0 0.1836
CL1 Cl 0.375 0.375 0.5 1.0 0.0646
O2- O2- 0.0 0.5 0.25 1.0 0.0608
SI1 Si 0.2386 0.3917 0.157 0.6667 0.0279
AL1 Al 0.2386 0.3917 0.157 0.3333 0.0279
O1 O 0.193 0.390 0.0 1.0 0.0456
O2 O 0.350 0.350 0.156 1.0 0.0583
O3 O 0.158 0.342 0.25 1.0 0.0887
O4 O 0.257 0.5 0.213 1.0 0.0418

File: zeolite_database/MER1.cif
data_Merlinoite
_cell_length_a         14.116
_cell_length_b         14.229
_cell_length_c         9.946
_cell_angle_alpha     90
_cell_angle_beta      90
_cell_angle_gamma     90


# setting 
_symmetry_space_group_name_H-M 'Immm'


loop_
_symmetry_equiv_pos_as_xyz
'x,y,z'
'x,-y,-z'
'-x,y,-z'
'-x,-y,z'
'-x,-y,-z'
'-x,y,z'
'x,-y,z'
'x,y,-z'
'x+1/2,y+1/2,z+1/2'
'x+1/2,-y+1/2,-z+1/2'
'-x+1/2,y+1/2,-z+1/2'
'-x+1/2,-y+1/2,z+1/2'
'-x+1/2,-y+1/2,-z+1/2'
'-x+1/2,y+1/2,z+1/2'
'x+1/2,-y+1/2,z+1/2'
'x+1/2,y+1/2,-z+1/2'


loop_
_atom_site_label
_atom_site_type_symbol
_atom_site_fract_x
_atom_site_fract_y
_atom_site_fract_z
_atom_site_occupancy
_atom_site_U_iso_or_equiv
NA3 Na 0.5 0.5 0.275 0.054 0.1520
NA4 Na 0.390 0.363 0.0 0.022 0.1520
NA5 Na 0.333 0.380 0.0 0.036 0.1520
K1 K 0.156 0.5 0.0 0.419 0.0481
K2 K 0.5 0.192 0.0 0.419 0.0481
K3 K 0.5 0.5 0.275 0.09 0.1520
K4 K 0.390 0.363 0.0 0.136 0.1520
K5 K 0.333 0.380 0.0 0.06 0.1520
CA3 Ca 0.5 0.5 0.275 0.147 0.1520
CA4 Ca 0.390 0.363 0.0 0.059 0.1520
CA5 Ca 0.333 0.380 0.0 0.098 0.1520
BA1 Ba 0.156 0.5 0.0 0.041 0.0481
BA2 Ba 0.5 0.192 0.0 0.041 0.0481
BA3 Ba 0.5 0.5 0.275 0.009 0.1520
BA4 Ba 0.390 0.363 0.0 0.004 0.1520
BA5 Ba 0.333 0.380 0.0 0.006 0.1520
SI1 Si 0.1097 0.2473 0.1563 0.71 0.0127
SI2 Si 0.2816 0.1102 0.1596 0.71 0.0127
AL1 Al 0.1097 0.2473 0.1563 0.29 0.0127
AL2 Al 0.2816 0.1102 0.1596 0.29 0.0127
O1 O 0.1235 0.2830 0.0 1.0 0.0228
O2 O 0.3089 0.1177 0.0 1.0 0.0190
O3 O 0.0 0.2155 0.1839 1.0 0.0228
O4 O 0.2767 0.0 0.2096 1.0 0.0241
O5 O 0.1765 0.1568 0.1924 1.0 0.0291
O6 O 0.3661 0.1638 0.2454 1.0 0.0329
H2O1 O2-(H2O) 0.5 0.0 0.0 1.0 0.0861
H2O2 O2-(H2O) 0.0 0.5 0.158 1.0 0.0621
H2O3 O2-(H2O) 0.385 0.5 0.159 0.6 0.1241
H2O4 O2-(H2O) 0.5 0.5 0.0 0.2 0.0469
H2O5 O2-(H2O) 0.459 0.274 0.0 0.2 0.0735
H2O6 O2-(H2O) 0.251 0.464 0.0 0.21 0.0456
H2O7 O2-(H2O) 0.446 0.420 0.062 0.2 0.1418
H2O8 O2-(H2O) 0.443 0.5 0.5 0.44 0.1520

File: zeolite_database/MFI0.cif
data_ZSM-5_Calcined
_cell_length_a         19.879
_cell_length_b         20.107
_cell_length_c         13.369
_cell_angle_alpha     90
_cell_angle_beta      90.67
_cell_angle_gamma     90


# setting 
# _symmetry_space_group_name_H-M 'P121/n1'


loop_
_symmetry_equiv_pos_as_xyz
'x,y,z'
'-x+1/2,y+1/2,-z+1/2'
'-x,-y,-z'
'x-1/2,-y-1/2,z-1/2'


loop_
_atom_site_label
_atom_site_type_sumbol
_atom_site_fract_x
_atom_site_fract_y
_atom_site_fract_z
_atom_site_occupancy
_atom_site_U_iso_or_equiv
SI1 Si 0.05546 0.42056 -0.31990 1.0 0.0033
SI2 Si 0.03090 0.31368 -0.16358 1.0 0.0037
SI3 Si 0.06249 0.27960 0.05346 1.0 0.0037
SI4 Si 0.06233 0.12395 0.03674 1.0 0.0037
SI5 Si 0.02804 0.07678 -0.15797 1.0 0.0033
SI6 Si 0.05585 0.19556 -0.31331 1.0 0.0033
SI7 Si -0.17148 0.42542 -0.31930 1.0 0.0037
SI8 Si -0.12653 0.31225 -0.17388 1.0 0.0037
SI9 Si -0.17590 0.27325 0.03597 1.0 0.0033
SI10 Si -0.17634 0.11895 0.03436 1.0 0.0037
SI11 Si -0.12939 0.07156 -0.17516 1.0 0.0037
SI12 Si -0.16528 0.19079 -0.31408 1.0 0.0037
SI13 Si 0.44297 0.42837 -0.33456 1.0 0.0033
SI14 Si 0.47305 0.31237 -0.18814 1.0 0.0037
SI15 Si 0.43889 0.27704 0.02940 1.0 0.0037
SI16 Si 0.43563 0.12155 0.03380 1.0 0.0037
SI17 Si 0.47315 0.07096 -0.17844 1.0 0.0033
SI18 Si 0.43778 0.18737 -0.31743 1.0 0.0037
SI19 Si 0.67204 0.42389 -0.31417 1.0 0.0033
SI20 Si 0.63130 0.31278 -0.16836 1.0 0.0041
SI21 Si 0.66892 0.27312 0.04608 1.0 0.0037
SI22 Si 0.67007 0.11867 0.03868 1.0 0.0037
SI23 Si 0.63082 0.07268 -0.17757 1.0 0.0041
SI24 Si 0.68070 0.19446 -0.29789 1.0 0.0033
O1 O 0.0588 0.3779 -0.2194 1.0 0.0100
O2 O 0.0662 0.3106 -0.0564 1.0 0.0080
O3 O 0.0472 0.2018 0.0465 1.0 0.0117
O4 O 0.0671 0.1032 -0.0784 1.0 0.0080
O5 O 0.0443 0.1230 -0.2693 1.0 0.0084
O6 O 0.0477 0.2483 -0.2248 1.0 0.0113
O7 O -0.1533 0.3769 -0.2289 1.0 0.0113
O8 O -0.1669 0.3050 -0.0725 1.0 0.0100
O9 O -0.1558 0.1960 0.0316 1.0 0.0096
O10 O -0.1689 0.0885 -0.0753 1.0 0.0113
O11 O -0.1511 0.1208 -0.2630 1.0 0.0110
O12 O -0.1376 0.2483 -0.2424 1.0 0.0120
O13 O -0.0485 0.3189 -0.1490 1.0 0.0130
O14 O -0.0509 0.0781 -0.1529 1.0 0.0094
O15 O 0.1253 0.4145 -0.3771 1.0 0.0104
O16 O -0.0041 0.3923 -0.3892 1.0 0.0110
O17 O -0.1340 0.4022 -0.4186 1.0 0.0090
O18 O 0.1298 0.2003 -0.3583 1.0 0.0080
O19 O 0.0026 0.2099 -0.4008 1.0 0.0104
O20 O -0.1275 0.1948 -0.4188 1.0 0.0086
O21 O 0.0515 0.0032 -0.2041 1.0 0.0073
O22 O -0.1475 -0.0023 -0.2098 1.0 0.0086
O23 O -0.2501 0.4239 -0.3413 1.0 0.0104
O24 O -0.2435 0.1987 -0.3356 1.0 0.0086
O25 O -0.2525 0.2822 0.0676 1.0 0.0077
O26 O -0.2526 0.1101 0.0697 1.0 0.0067
O27 O 0.4503 0.3799 -0.2408 1.0 0.0117
O28 O 0.4480 0.3143 -0.0754 1.0 0.0086
O29 O 0.4318 0.1991 0.0094 1.0 0.0104
O30 O 0.4478 0.0812 -0.0669 1.0 0.0106
O31 O 0.4351 0.1206 -0.2527 1.0 0.0080
O32 O 0.4401 0.2505 -0.2451 1.0 0.0100
O33 O 0.6590 0.3797 -0.2169 1.0 0.0094
O34 O 0.6459 0.3148 -0.0508 1.0 0.0073
O35 O 0.6513 0.1961 0.0270 1.0 0.0086
O36 O 0.6559 0.0822 -0.0653 1.0 0.0117
O37 O 0.6678 0.1232 -0.2504 1.0 0.0117
O38 O 0.6694 0.2497 -0.2144 1.0 0.0106
O39 O 0.5530 0.3054 -0.1913 1.0 0.0133
O40 O 0.5519 0.0851 -0.1834 1.0 0.0106
O41 O 0.3714 0.4186 -0.3885 1.0 0.0113
O42 O 0.5015 0.4154 -0.4135 1.0 0.0096
O43 O 0.6320 0.3938 -0.4087 1.0 0.0094
O44 O 0.3711 0.1900 -0.3847 1.0 0.0084
O45 O 0.5032 0.1862 -0.3863 1.0 0.0094
O46 O 0.6326 0.2074 -0.3914 1.0 0.0117
O47 O 0.4576 -0.0039 -0.2104 1.0 0.0084
O48 O 0.6481 -0.0013 -0.2120 1.0 0.0090

File: zeolite_database/MFI1.cif
data_Tetrapropylammonium_ZSM-5
_cell_length_a         20.022
_cell_length_b         19.899
_cell_length_c         13.383
_cell_angle_alpha     90
_cell_angle_beta      90
_cell_angle_gamma     90


# setting 
# _symmetry_space_group_name_H-M 'Pnma'


loop_
_symmetry_equiv_pos_as_xyz
'x,y,z'
'x+1/2,-y+1/2,-z+1/2'
'-x,y+1/2,-z'
'-x+1/2,-y,z+1/2'
'-x,-y,-z'
'-x-1/2,y-1/2,z-1/2'
'x,-y-1/2,z'
'x-1/2,y,-z-1/2'


loop_
_atom_site_label
_atom_site_type_sumbol
_atom_site_fract_x
_atom_site_fract_y
_atom_site_fract_z
_atom_site_occupancy
_atom_site_U_iso_or_equiv
SI1 Si 0.42238 0.05650 -0.33598 1.0 0.0176
SI2 Si 0.30716 0.02772 -0.18930 1.0 0.0206
SI3 Si 0.27911 0.06127 0.03120 1.0 0.0193
SI4 Si 0.12215 0.06298 0.02670 1.0 0.0181
SI5 Si 0.07128 0.02722 -0.18551 1.0 0.0160
SI6 Si 0.18641 0.05896 -0.32818 1.0 0.0179
SI7 Si 0.42265 -0.17250 -0.32718 1.0 0.0185
SI8 Si 0.30778 -0.13016 -0.18548 1.0 0.0199
SI9 Si 0.27554 -0.17279 0.03109 1.0 0.0176
SI10 Si 0.12058 -0.17310 0.02979 1.0 0.0193
SI11 Si 0.07044 -0.13037 -0.18200 1.0 0.0193
SI12 Si 0.18706 -0.17327 -0.31933 1.0 0.0200
O1 O 0.3726 0.0534 -0.2442 1.0 0.0490
O2 O 0.3084 0.0587 -0.0789 1.0 0.0400
O3 O 0.2007 0.0592 0.0289 1.0 0.0640
O4 O 0.0969 0.0611 -0.0856 1.0 0.0439
O5 O 0.1149 0.0541 -0.2763 1.0 0.0339
O6 O 0.2435 0.0553 -0.2460 1.0 0.0460
O7 O 0.3742 -0.1561 -0.2372 1.0 0.0470
O8 O 0.3085 -0.1552 -0.0728 1.0 0.0439
O9 O 0.1980 -0.1554 0.0288 1.0 0.0400
O10 O 0.0910 -0.1614 -0.0777 1.0 0.0580
O11 O 0.1169 -0.1578 -0.2694 1.0 0.0480
O12 O 0.2448 -0.1594 -0.2422 1.0 0.0550
O13 O 0.3047 -0.0510 -0.1866 1.0 0.0711
O14 O 0.0768 -0.0519 -0.1769 1.0 0.0470
O15 O 0.4161 0.1276 -0.3896 1.0 0.0439
O16 O 0.4086 -0.0017 -0.4136 1.0 0.0460
O17 O 0.4020 -0.1314 -0.4239 1.0 0.0400
O18 O 0.1886 0.1298 -0.3836 1.0 0.0360
O19 O 0.1940 0.0007 -0.4082 1.0 0.0450
O20 O 0.1951 -0.1291 -0.4190 1.0 0.0431
O21 O -0.0037 0.0502 -0.2080 1.0 0.0331
O22 O -0.0040 -0.1528 -0.2078 1.0 0.0400
O23 O 0.4192 -0.2500 -0.3540 1.0 0.0439
O24 O 0.1884 -0.2500 -0.3538 1.0 0.0339
O25 O 0.2883 -0.2500 0.0579 1.0 0.0331
O26 O 0.1085 -0.2500 0.0611 1.0 0.0300
N N 0.4762 0.250 -0.1095 1.0 0.0690
C1 C 0.495 0.233 -0.221 0.3 0.0580
C2 C 0.568 0.250 -0.241 0.6 0.0970
C3 C 0.578 0.250 -0.362 0.6 0.0980
C4 C 0.399 0.274 -0.100 0.3 0.0640
C5 C 0.355 0.228 -0.150 0.3 0.1360
C6 C 0.278 0.250 -0.147 0.6 0.1040
C7 C 0.505 0.319 -0.089 0.3 0.0650
C8 C 0.473 0.334 -0.019 0.3 0.0830
C9 C 0.496 0.412 0.045 0.5 0.0880
C10 C 0.508 0.199 -0.032 0.5 0.1210
C11 C 0.490 0.124 -0.045 0.5 0.1090
C12 C 0.529 0.088 0.033 0.5 0.0719
C21 C 0.413 0.229 -0.166 0.2 0.0830
C22 C 0.355 0.272 -0.150 0.2 0.1360
C23 C 0.285 0.250 -0.195 0.4 0.1101
C24 C 0.534 0.279 -0.185 0.2 0.0670
C25 C 0.546 0.225 -0.263 0.2 0.0730
C26 C 0.601 0.250 -0.332 0.4 0.1291
C27 C 0.468 0.315 -0.060 0.2 0.0610
C28 C 0.516 0.335 0.020 0.2 0.0610

File: zeolite_database/MFS0.cif
data_ZSM-57_SiO2_Framework
_cell_length_a         7.4510
_cell_length_b         14.1711
_cell_length_c         18.767
_cell_angle_alpha     90
_cell_angle_beta      90
_cell_angle_gamma     90


# setting 
# _symmetry_space_group_name_H-M 'Imm2'


loop_
_symmetry_equiv_pos_as_xyz
'x,y,z'
'-x,-y,z'
'-x,y,z'
'x,-y,z'
'x+1/2,y+1/2,z+1/2'
'-x+1/2,-y+1/2,z+1/2'
'-x+1/2,y+1/2,z+1/2'
'x+1/2,-y+1/2,z+1/2'


loop_
_atom_site_label
_atom_site_type_sumbol
_atom_site_fract_x
_atom_site_fract_y
_atom_site_fract_z
_atom_site_occupancy
_atom_site_U_iso_or_equiv
SI1 Si 0.0000 0.0000 0.0000 1 0.0000
SI2 Si 0.0000 0.2043 0.9486 1 0.0000
SI3 Si 0.0000 0.6998 0.7986 1 0.0000
SI4 Si 0.2941 0.0000 0.1176 1 0.0000
SI5 Si 0.2057 0.1963 0.1848 1 0.0000
SI6 Si 0.2939 0.7017 0.0427 1 0.0000
SI7 Si 0.0000 0.5000 0.8668 1 0.0000
SI8 Si 0.2945 0.5000 0.9848 1 0.0000
O1 O 0.0000 0.0915 0.9503 1 0.0000
O2 O 0.1754 0.0000 0.0473 1 0.0000
O3 O 0.0000 0.2369 0.8678 1 0.0000
O4 O 0.1755 0.2405 0.9876 1 0.0000
O5 O 0.8255 0.7253 0.7524 1 0.0000
O6 O 0.0000 0.5912 0.8173 1 0.0000
O7 O 0.5000 0.0000 0.0946 1 0.0000
O8 O 0.2531 0.0916 0.1632 1 0.0000
O9 O 0.0000 0.2031 0.2079 1 0.0000
O10 O 0.2441 0.2688 0.1221 1 0.0000
O11 O 0.5000 0.7234 0.0276 1 0.0000
O12 O 0.5000 0.5000 0.9611 1 0.0000
O13 O 0.1748 0.5000 0.9149 1 0.0000
O14 O 0.2570 0.5917 0.0319 1 0.0000

File: zeolite_database/MON0.cif
data_Montesommaite
_cell_length_a         7.141
_cell_length_b         7.141
_cell_length_c         17.307
_cell_angle_alpha     90
_cell_angle_beta      90
_cell_angle_gamma     90


# setting 2
# _symmetry_space_group_name_H-M 'I41/amd'


loop_
_symmetry_equiv_pos_as_xyz
'x,y,z'
'-y+1/4,x+3/4,z+1/4'
'y+1/4,-x+1/4,z+3/4'
'x,-y,-z'
'-x,y+1/2,-z'
'-x,-y+1/2,z'
'y+1/4,x+3/4,-z+1/4'
'-y+1/4,-x+1/4,-z+3/4'
'-x,-y,-z'
'y-1/4,-x-3/4,-z-1/4'
'-y-1/4,x-1/4,-z-3/4'
'-x,y,z'
'x,-y-1/2,z'
'x,y-1/2,-z'
'-y-1/4,-x-3/4,z-1/4'
'y-1/4,x-1/4,z-3/4'
'x+1/2,y+1/2,z+1/2'
'-y+3/4,x+5/4,z+3/4'
'y+3/4,-x+3/4,z+5/4'
'x+1/2,-y+1/2,-z+1/2'
'-x+1/2,y+1,-z+1/2'
'-x+1/2,-y+1,z+1/2'
'y+3/4,x+5/4,-z+3/4'
'-y+3/4,-x+3/4,-z+5/4'
'-x+1/2,-y+1/2,-z+1/2'
'y+1/4,-x-1/4,-z+1/4'
'-y+1/4,x+1/4,-z-1/4'
'-x+1/2,y+1/2,z+1/2'
'x+1/2,-y,z+1/2'
'x+1/2,y,-z+1/2'
'-y+1/4,-x-1/4,z+1/4'
'y+1/4,x+1/4,z-1/4'


loop_
_atom_site_label
_atom_site_type_sumbol
_atom_site_fract_x
_atom_site_fract_y
_atom_site_fract_z
_atom_site_occupancy
_atom_site_U_iso_or_equiv
K1 K 0.000 0.000 0.500 0.53 0.0250
SI Si 0.000 0.463 0.090 0.706 0.0049
AL Al 0.000 0.463 0.090 0.294 0.0049
O1 O 0.000 0.250 0.116 1.0 0.0149
O2 O 0.186 0.436 0.875 1.0 0.0149
O3 O 0.000 0.000 0.000 1.0 0.0149
H2O1 O2-(H2O) 0.000 0.250 0.342 0.5 0.0149
