Repository: stefsmeets/lines

# Lines

Lines is a program for plotting powder diffraction patterns, and was initially developed for interactively modifying the background during the course of a Rietveld refinement with XRS-82 (Baerlocher, 1982). The modern way of removing backgrounds is by fitting a Chebyshev polynomial during the course of the Rietveld refinement. In practice, this method is unreliable when doing a Pawley or Le Bail fit, and offers little control over the shape of the background during a Rietveld refinement.

File: zeolite_database/MOR0.cif
data_Maricopaite
_cell_length_a         19.432
_cell_length_b         19.702
_cell_length_c         7.538
_cell_angle_alpha     90
_cell_angle_beta      90
_cell_angle_gamma     90


# setting 
# _symmetry_space_group_name_H-M 'Cm2m'


loop_
_symmetry_equiv_pos_as_xyz
'x,y,z'
'-x,y,-z'
'-x,y,z'
'x,y,-z'
'x+1/2,y+1/2,z'
'-x+1/2,y+1/2,-z'
'-x+1/2,y+1/2,z'
'x+1/2,y+1/2,-z'


loop_
_atom_site_label
_atom_site_type_sumbol
_atom_site_fract_x
_atom_site_fract_y
_atom_site_fract_z
_atom_site_occupancy
_atom_site_U_iso_or_equiv
Pb1 Pb 0.0975 0.1044 0.500 0.83 0.0285
Pb2 Pb 0.0977 0.8988 0.0 0.245 0.0232
Pb3 Pb 0.0 0.9662 0.2377 0.622 0.0290
Pb4 Pb 0.0 0.0359 0.2516 0.175 0.0431
Si1 Si 0.1790 0.2907 0.2956 0.736 0.0148
Si2 Si 0.3211 0.2169 0.2043 0.735 0.0175
Si3 Si 0.2546 0.9283 0.2076 0.736 0.0149
Si4 Si 0.1395 0.9238 0.500 0.736 0.0127
Si5 Si 0.1342 0.0843 0.0 1.0 0.0139
Si6 Si 0.2554 0.0779 0.2885 0.736 0.0160
Si7 Si 0.0794 0.2311 0.0 0.736 0.0203
Si8 Si 0.0817 0.7763 0.500 0.736 0.0139
Al1 Al 0.1790 0.2907 0.2956 0.264 0.0148
Al2 Al 0.3211 0.2169 0.2043 0.264 0.0175
Al3 Al 0.2546 0.9283 0.2076 0.264 0.0149
Al4 Al 0.1395 0.9238 0.500 0.234 0.0127
Al6 Al 0.2554 0.0779 0.2885 0.234 0.0160
Al7 Al 0.0794 0.2311 0.0 0.234 0.0203
Al8 Al 0.0817 0.7763 0.500 0.234 0.0139
O1 O 0.1861 0.9200 0.3250 1.0 0.0367
O2 O 0.0810 0.144 0.0 1.0 0.0291
O3 O 0.0932 0.9916 0.500 1.0 0.0481
O4 O 0.0862 0.8586 0.500 1.0 0.0177
O5 O 0.3443 0.2307 0.0 1.0 0.0279
O6 O 0.1820 0.0864 0.1811 1.0 0.0215
O7 O 0.3134 0.1342 0.2417 1.0 0.0291
O8 O 0.1607 0.2769 0.500 1.0 0.0443
O9 O 0.0863 0.0162 0.0 1.0 0.0304
O10 O 0.1865 0.3708 0.2641 1.0 0.0253
O11 O 0.2500 0.2536 0.2506 1.0 0.0456
O12 O 0.1164 0.2604 0.1761 1.0 0.0380
O13 O 0.3832 0.2424 0.3218 1.0 0.0418
O14 O 0.2897 0.0030 0.2460 1.0 0.0317
O15 O 0.2278 0.9219 0.0 1.0 0.0317
O16 O 0.2340 0.0838 0.500 1.0 0.0253
O17 O 0.0 0.2530 0.0 1.0 0.0317
O18 O 0.0 0.7557 0.500 1.0 0.0329
H2O19 O2-(H2O) 0.0 0.0828 0.3098 0.925 0.0279
H2O20 O2-(H2O) 0.0 0.231 0.500 0.95 0.0329
H2O21 O2-(H2O) 0.085 0.561 0.0 0.6 0.0329
H2O22 O2-(H2O) 0.0 0.501 0.099 0.5 0.0329
H2O23 O2-(H2O) 0.061 0.594 0.500 0.275 0.0329
H2O24 O2-(H2O) 0.077 0.456 0.241 0.175 0.0329
H2O25 O2-(H2O) 0.074 0.457 0.385 0.2 0.0329
H2O26 O2-(H2O) 0.079 0.871 0.0 0.575 0.0329
H2O27 O2-(H2O) 0.070 0.151 0.500 0.175 0.0329
H2O28 O2-(H2O) 0.0 0.933 0.215 0.475 0.0329

File: zeolite_database/MOR1.cif
data_Mordenite
_cell_length_a         18.11
_cell_length_b         20.53
_cell_length_c         7.528
_cell_angle_alpha     90
_cell_angle_beta      90
_cell_angle_gamma     90


# setting 
_symmetry_space_group_name_H-M 'Cmcm'


loop_
_symmetry_equiv_pos_as_xyz
'x,y,z'
'x,-y,-z'
'-x,y,-z+1/2'
'-x,-y,z+1/2'
'-x,-y,-z'
'-x,y,z'
'x,-y,z-1/2'
'x,y,-z-1/2'
'x+1/2,y+1/2,z'
'x+1/2,-y+1/2,-z'
'-x+1/2,y+1/2,-z+1/2'
'-x+1/2,-y+1/2,z+1/2'
'-x+1/2,-y+1/2,-z'
'-x+1/2,y+1/2,z'
'x+1/2,-y+1/2,z-1/2'
'x+1/2,y+1/2,-z-1/2'


loop_
_atom_site_label
_atom_site_type_symbol
_atom_site_fract_x
_atom_site_fract_y
_atom_site_fract_z
_atom_site_occupancy
_atom_site_U_iso_or_equiv
NA1 Na 0.0 0.5 0.0 1.0 0.0317
NA2 Na 0.0 0.4335 0.75 1.0 0.0627
SI1 Si 0.19897 0.42771 0.5418 1.0 0.0174
SI2 Si 0.19656 0.19092 0.5454 1.0 0.0189
SI3 Si 0.0871 0.3840 0.25 0.5 0.0153
SI4 Si 0.0866 0.2280 0.25 0.5 0.0167
AL3 Al 0.0871 0.3840 0.25 0.5 0.0153
AL4 Al 0.0866 0.2280 0.25 0.5 0.0167
O1 O 0.1232 0.4170 0.4292 1.0 0.0391
O2 O 0.1226 0.1946 0.4262 1.0 0.0374
O3 O 0.2632 0.3776 0.4887 1.0 0.0460
O4 O 0.0974 0.3057 0.25 1.0 0.0457
O5 O 0.1694 0.1946 0.75 1.0 0.0458
O6 O 0.1769 0.4212 0.75 1.0 0.0337
O7 O 0.2324 0.5 0.5 1.0 0.0298
O8 O 0.25 0.25 0.5 1.0 0.0598
O9 O 0.0 0.4071 0.25 1.0 0.0275
O10 O 0.0 0.2061 0.25 1.0 0.0380
H2O1 O2-(H2O) 0.040 0.303 0.75 0.5 0.2067
H2O2 O2-(H2O) 0.0 0.181 0.75 1.0 0.1753
H2O3 O2-(H2O) 0.0 0.094 0.502 1.0 0.2700
H2O4 O2-(H2O) 0.109 0.030 0.75 1.0 0.2216
H2O5 O2-(H2O) 0.0 -0.009 0.25 0.25 0.2893

File: zeolite_database/MOZ0.cif
data_ZSM-10
_cell_length_a        31.390
_cell_length_b        31.390
_cell_length_c        7.5147
_cell_angle_alpha    90.0
_cell_angle_beta     90.0
_cell_angle_gamma    120.0


# setting 
_symmetry_space_group_name_H-M 'P6/mmm'


loop_
_symmetry_equiv_pos_as_xyz
'x,y,z'
'x-y,x,z'
'y,-x+y,z'
'-y,x-y,z'
'-x+y,-x,z'
'x-y,-y,-z'
'-x,-x+y,-z'
'-x,-y,z'
'y,x,-z'
'-y,-x,-z'
'-x+y,y,-z'
'x,x-y,-z'
'-x,-y,-z'
'-x+y,-x,-z'
'-y,x-y,-z'
'y,-x+y,-z'
'x-y,x,-z'
'-x+y,y,z'
'x,x-y,z'
'x,y,-z'
'-y,-x,z'
'y,x,z'
'x-y,-y,z'
'-x,-x+y,z'


loop_
_atom_site_label
_atom_site_type_symbol
_atom_site_fract_x
_atom_site_fract_y
_atom_site_fract_z
_atom_site_occupancy
_atom_site_U_iso_or_equiv
Si1 Si 0.2049 0.1516 0.5 1.0 0.0180
Si2 Si 0.2869 0.1951 0.2096 1.0 0.0180
Si3 Si 0.3827 0.2885 0.2127 1.0 0.0180
Si4 Si 0.4245 0.3702 0.5 1.0 0.0180
Si5 Si 0.5205 0.3720 0.5 1.0 0.0180
Si6 Si 0.4804 0.2898 0.2120 1.0 0.0180
O7 O 0.1559 0.1559 0.5 1.0 0.0250
O8 O 0.1868 0.0934 0.5 1.0 0.0250
O9 O 0.2372 0.1781 0.3244 1.0 0.0250
O10 O 0.3005 0.1503 0.2240 1.0 0.0250
O11 O 0.2779 0.2025 0.0 1.0 0.0250
O12 O 0.3307 0.2454 0.2885 1.0 0.0250
O13 O 0.3802 0.2970 0.0 1.0 0.0250
O14 O 0.3976 0.3384 0.3235 1.0 0.0250
O15 O 0.4325 0.2725 0.2536 1.0 0.0250
O16 O 0.4184 0.4184 0.5 1.0 0.0250
O17 O 0.4823 0.3866 0.5 1.0 0.0250
O18 O 0.5793 0.4207 0.5 1.0 0.0250
O19 O 0.5176 0.3386 0.3254 1.0 0.0250
O20 O 0.4890 0.2445 0.2621 1.0 0.0250
O21 O 0.4903 0.3015 0.0 1.0 0.0250

File: zeolite_database/MRE0.cif
data_ZSM-48_polymorph_6
_cell_length_a        8.40
_cell_length_b        14.24
_cell_length_c        20.14
_cell_angle_alpha    90.00
_cell_angle_beta     90.00
_cell_angle_gamma    90.00


# setting 
# _symmetry_space_group_name_H-M 'Imma'


loop_
_symmetry_equiv_pos_as_xyz
'x,y,z'
'x,-y,-z'
'-x,y+1/2,-z'
'-x,-y+1/2,z'
'-x,-y,-z'
'-x,y,z'
'x,-y-1/2,z'
'x,y-1/2,-z'
'x+1/2,y+1/2,z+1/2'
'x+1/2,-y+1/2,-z+1/2'
'-x+1/2,y+1,-z+1/2'
'-x+1/2,-y+1,z+1/2'
'-x+1/2,-y+1/2,-z+1/2'
'-x+1/2,y+1/2,z+1/2'
'x+1/2,-y,z+1/2'
'x+1/2,y,-z+1/2'


loop_
_atom_site_label
_atom_site_type_sumbol
_atom_site_fract_x
_atom_site_fract_y
_atom_site_fract_z
_atom_site_occupancy
_atom_site_U_iso_or_equiv
T1 Si 0.3187 -0.2500 -0.0098 1.0 0.0127
T2 Si 0.1838 -0.2500 0.1316 1.0 0.0127
T3 Si 0.3143 -0.0527 0.1774 1.0 0.0127
T4 Si 0.1830 -0.0664 -0.0601 1.0 0.0127
O1 O 0.5000 -0.2500 0.0172 1.0 0.0253
O2 O 0.0000 -0.2500 0.1536 1.0 0.0253
O3 O 0.5000 -0.0300 0.170 1.0 0.0253
O4 O 0.0000 -0.0965 -0.0518 1.0 0.0253
OI O 0.1965 -0.2500 0.0516 1.0 0.0253
OII O 0.2750 -0.1591 0.1595 1.0 0.0253
OIII O 0.2500 -0.0285 0.2500 1.0 0.0253
OiV O 0.2118 0.0143 0.1289 1.0 0.0253
OV O 0.2367 0.0000 0.0000 1.0 0.0253
OVI O 0.2936 -0.1588 -0.0560 1.0 0.0253

File: zeolite_database/MSE0.cif
data_MCM-68
_cell_length_a        18.286
_cell_length_b        18.286
_cell_length_c        20.208
_cell_angle_alpha    90.0
_cell_angle_beta     90.0
_cell_angle_gamma    90.0


# setting 
# _symmetry_space_group_name_H-M 'P42/mnm'


loop_
_symmetry_equiv_pos_as_xyz
'x,y,z'
'-y+1/2,x+1/2,z+1/2'
'y+1/2,-x+1/2,z+1/2'
'x+1/2,-y+1/2,-z+1/2'
'-x+1/2,y+1/2,-z+1/2'
'-x,-y,z'
'y,x,-z'
'-y,-x,-z'
'-x,-y,-z'
'y-1/2,-x-1/2,-z-1/2'
'-y-1/2,x-1/2,-z-1/2'
'-x-1/2,y-1/2,z-1/2'
'x-1/2,-y-1/2,z-1/2'
'x,y,-z'
'-y,-x,z'
'y,x,z'


loop_
_atom_site_label
_atom_site_type_sumbol
_atom_site_fract_x
_atom_site_fract_y
_atom_site_fract_z
_atom_site_occupancy
_atom_site_U_iso_or_equiv
Si1 Si 0.1298 0.7543 0.11 1 0.0129
Si2 Si 0.1322 0.7487 0.2685 1 0.0129
Si3 Si 0.0306 0.2148 0.074 1 0.0129
Si4 Si 0.13 0.253 0.1859 1 0.0129
Si5 Si 0.0294 0.2174 0.3124 1 0.0129
Si6 Si 0.0622 0.0622 0.1402 1 0.0129
Si7 Si 0.0622 0.0622 0.2856 1 0.0129
Si8 Si 0.1331 0.254 0.4269 1 0.0129
O1 O 0.1199 0.7447 0.1892 1 0.0207
O2 O 0.0512 0.7521 0.0735 1 0.0207
O3 O 0.1801 0.6884 0.0823 1 0.0207
O4 O 0.168 0.832 0.0944 1 0.0207
O5 O 0.0532 0.753 0.3043 1 0.0207
O6 O 0.1746 0.6762 0.2935 1 0.0207
O7 O 0.1794 0.8206 0.2869 1 0.0207
O8 O 0.0815 0.2659 0.1202 1 0.0207
O9 O 0.0641 0.2161 0 1 0.0207
O10 O 0.0293 0.1317 0.1009 1 0.0207
O11 O 0.187 0.187 0.1732 1 0.0207
O12 O 0.0751 0.231 0.2452 1 0.0207
O13 O 0.0283 0.1303 0.3264 1 0.0207
O14 O 0.0691 0.2597 0.3727 1 0.0207
O15 O 0 0 0.1464 1 0.0207
O16 O 0.0886 0.0886 0.213 1 0.0207
O17 O 0 0 0.2785 1 0.0207
O18 O 0.1919 0.1919 0.4079 1 0.0207
O19 O 0.1007 0.2412 0.5 1 0.0207

File: zeolite_database/MSO0.cif
data_MCM-61
_cell_length_a        11.841
_cell_length_b        11.841
_cell_length_c        11.841
_cell_angle_alpha    93.29
_cell_angle_beta     93.29
_cell_angle_gamma    93.29


# setting R
# _symmetry_space_group_name_H-M 'R-3m'


loop_
_symmetry_equiv_pos_as_xyz
'x,y,z'
'z,x,y'
'y,z,x'
'-y,-x,-z'
'-z,-y,-x'
'-x,-z,-y'
'-x,-y,-z'
'-z,-x,-y'
'-y,-z,-x'
'y,x,z'
'z,y,x'
'x,z,y'


loop_
_atom_site_label
_atom_site_type_sumbol
_atom_site_fract_x
_atom_site_fract_y
_atom_site_fract_z
_atom_site_occupancy
_atom_site_U_iso_or_equiv
Si1 Si -0.0002 0.1797 0.2725 1.0 0.0073
Si2 Si 0.0002 0.1795 0.1129 1.0 0.0073
Si3 Si 0.0 0.3073 0.0 1.0 0.0073
O1 O 0.093 0.1861 0.295 1.0 0.0181
O2 O 0.9232 0.0768 0.2889 1.0 0.0181
O3 O 0.9845 0.2469 0.32 1.0 0.0181
O4 O -0.0012 0.2058 0.1927 1.0 0.0181
O5 O 0.0755 0.151 0.1005 1.0 0.0181
O6 O 0.0205 0.2648 0.0667 1.0 0.0181
O7 O 0.9044 0.0955 0.09 1.0 0.0181
K1 K -0.6667 -0.3333 0.2355 0.5 0.0835
K2 K 0.0 0.0 0.0057 0.344 0.0874
K3 K -0.6667 -0.3333 0.2829 0.167 0.0215
C1 C 0.5504 -0.2694 0.1662 1.0 0.1267
O8 O -0.5198 -0.3338 0.1231 0.5 0.1249
H1 H -0.5346 -0.0692 0.1486 4.0 0.1520

File: zeolite_database/MTF0.cif
data_MCM-35
_cell_length_a        9.5000
_cell_length_b        30.7096
_cell_length_c        7.3133
_cell_angle_alpha    90.0
_cell_angle_beta     91.7113
_cell_angle_gamma    90.0


# setting 
_symmetry_space_group_name_H-M 'C12/m1'


loop_
_symmetry_equiv_pos_as_xyz
'x,y,z'
'-x,y,-z'
'-x,-y,-z'
'x,-y,z'
'x+1/2,y+1/2,z'
'-x+1/2,y+1/2,-z'
'-x+1/2,-y+1/2,-z'
'x+1/2,-y+1/2,z'


loop_
_atom_site_label
_atom_site_type_symbol
_atom_site_fract_x
_atom_site_fract_y
_atom_site_fract_z
_atom_site_occupancy
_atom_site_U_iso_or_equiv
Si1 Si 0.0 0.08356 0.0 1.0 0.0052
Si2 Si 0.191 0.15359 -0.1667 1.0 0.0158
Si3 Si -0.0048 0.22858 -0.2913 1.0 0.0037
Si4 Si -0.1271 0.04862 -0.371 1.0 0.0092
Si5 Si -0.3049 0.19803 -0.1822 1.0 0.0060
Si6 Si -0.3391 0.12303 -0.4749 1.0 0.0030
O1 O -0.0756 0.05227 -0.1609 1.0 0.0205
O2 O -0.5 0.10684 -0.5 1.0 0.0205
O3 O 0.0 0.23506 -0.5 1.0 0.0205
O4 O 0.0 0.06345 -0.5 1.0 0.0205
O5 O 0.2923 0.17606 -0.0075 1.0 0.0205
O6 O -0.2593 0.08102 -0.4062 1.0 0.0205
O7 O 0.0624 0.269 -0.1981 1.0 0.0205
O8 O 0.1281 0.11111 -0.0804 1.0 0.0205
O9 O -0.2807 0.13899 -0.6705 1.0 0.0205
O10 O 0.0798 0.18695 -0.2331 1.0 0.0205
O11 O -0.1766 0.0 -0.4029 1.0 0.0205
O12 O -0.1646 0.22635 -0.223 1.0 0.0205
O13 O -0.3268 0.16144 -0.3269 1.0 0.0205

File: zeolite_database/MTN0.cif
data_Dodecasil_3C
_cell_length_a         19.402
_cell_length_b         19.402
_cell_length_c         19.402
_cell_angle_alpha     90
_cell_angle_beta      90
_cell_angle_gamma     90


# setting 2
# _symmetry_space_group_name_H-M 'Fd-3'


loop_
_symmetry_equiv_pos_as_xyz
'x,y,z'
'z,x,y'
'y,z,x'
'-y+1/4,-z+1/4,x'
'z,-x+1/4,-y+1/4'
'-y+1/4,z,-x+1/4'
'-z+1/4,-x+1/4,y'
'-z+1/4,x,-y+1/4'
'y,-z+1/4,-x+1/4'
'x,-y+1/4,-z+1/4'
'-x+1/4,y,-z+1/4'
'-x+1/4,-y+1/4,z'
'-x,-y,-z'
'-z,-x,-y'
'-y,-z,-x'
'y-1/4,z-1/4,-x'
'-z,x-1/4,y-1/4'
'y-1/4,-z,x-1/4'
'z-1/4,x-1/4,-y'
'z-1/4,-x,y-1/4'
'-y,z-1/4,x-1/4'
'-x,y-1/4,z-1/4'
'x-1/4,-y,z-1/4'
'x-1/4,y-1/4,-z'
'x,y+1/2,z+1/2'
'z,x+1/2,y+1/2'
'y,z+1/2,x+1/2'
'-y+1/4,-z+3/4,x+1/2'
'z,-x+3/4,-y+3/4'
'-y+1/4,z+1/2,-x+3/4'
'-z+1/4,-x+3/4,y+1/2'
'-z+1/4,x+1/2,-y+3/4'
'y,-z+3/4,-x+3/4'
'x,-y+3/4,-z+3/4'
'-x+1/4,y+1/2,-z+3/4'
'-x+1/4,-y+3/4,z+1/2'
'-x,-y+1/2,-z+1/2'
'-z,-x+1/2,-y+1/2'
'-y,-z+1/2,-x+1/2'
'y-1/4,z+1/4,-x+1/2'
'-z,x+1/4,y+1/4'
'y-1/4,-z+1/2,x+1/4'
'z-1/4,x+1/4,-y+1/2'
'z-1/4,-x+1/2,y+1/4'
'-y,z+1/4,x+1/4'
'-x,y+1/4,z+1/4'
'x-1/4,-y+1/2,z+1/4'
'x-1/4,y+1/4,-z+1/2'
'x+1/2,y,z+1/2'
'z+1/2,x,y+1/2'
'y+1/2,z,x+1/2'
'-y+3/4,-z+1/4,x+1/2'
'z+1/2,-x+1/4,-y+3/4'
'-y+3/4,z,-x+3/4'
'-z+3/4,-x+1/4,y+1/2'
'-z+3/4,x,-y+3/4'
'y+1/2,-z+1/4,-x+3/4'
'x+1/2,-y+1/4,-z+3/4'
'-x+3/4,y,-z+3/4'
'-x+3/4,-y+1/4,z+1/2'
'-x+1/2,-y,-z+1/2'
'-z+1/2,-x,-y+1/2'
'-y+1/2,-z,-x+1/2'
'y+1/4,z-1/4,-x+1/2'
'-z+1/2,x-1/4,y+1/4'
'y+1/4,-z,x+1/4'
'z+1/4,x-1/4,-y+1/2'
'z+1/4,-x,y+1/4'
'-y+1/2,z-1/4,x+1/4'
'-x+1/2,y-1/4,z+1/4'
'x+1/4,-y,z+1/4'
'x+1/4,y-1/4,-z+1/2'
'x+1/2,y+1/2,z'
'z+1/2,x+1/2,y'
'y+1/2,z+1/2,x'
'-y+3/4,-z+3/4,x'
'z+1/2,-x+3/4,-y+1/4'
'-y+3/4,z+1/2,-x+1/4'
'-z+3/4,-x+3/4,y'
'-z+3/4,x+1/2,-y+1/4'
'y+1/2,-z+3/4,-x+1/4'
'x+1/2,-y+3/4,-z+1/4'
'-x+3/4,y+1/2,-z+1/4'
'-x+3/4,-y+3/4,z'
'-x+1/2,-y+1/2,-z'
'-z+1/2,-x+1/2,-y'
'-y+1/2,-z+1/2,-x'
'y+1/4,z+1/4,-x'
'-z+1/2,x+1/4,y-1/4'
'y+1/4,-z+1/2,x-1/4'
'z+1/4,x+1/4,-y'
'z+1/4,-x+1/2,y-1/4'
'-y+1/2,z+1/4,x-1/4'
'-x+1/2,y+1/4,z-1/4'
'x+1/4,-y+1/2,z-1/4'
'x+1/4,y+1/4,-z'


loop_
_atom_site_label
_atom_site_type_sumbol
_atom_site_fract_x
_atom_site_fract_y
_atom_site_fract_z
_atom_site_occupancy
_atom_site_U_iso_or_equiv
SI1 Si 0.0676 0.0676 0.3700 1.0 0.0258
SI2 Si 0.2164 0.2164 0.2164 1.0 0.0194
SI3 Si 0.125 0.125 0.125 1.0 0.0180
O1 O 0.0932 0.4065 -0.0001 1.0 0.0629
O2 O 0.0433 0.2995 0.4505 1.0 0.0790
O3 O 0.125 0.3734 0.125 1.0 0.0543
O4 O 0.1704 0.1704 0.1704 1.0 0.1180
N1 N 0.0 0.0 0.0 1.0 0.2533
N2 N 0.625 0.625 0.625 1.0 0.2533

File: zeolite_database/MTT0.cif
data_Ammonium_Fluoride_ZSM-23
_cell_length_a         11.129
_cell_length_b         5.025
_cell_length_c         21.519
_cell_angle_alpha     90
_cell_angle_beta      89.85
_cell_angle_gamma     90


# setting 
_symmetry_space_group_name_H-M 'P1211'


loop_
_symmetry_equiv_pos_as_xyz
'x,y,z'
'-x,y+1/2,-z'


loop_
_atom_site_label
_atom_site_type_symbol
_atom_site_fract_x
_atom_site_fract_y
_atom_site_fract_z
_atom_site_occupancy
_atom_site_U_iso_or_equiv
SI1 Si -0.009 -0.02 0.4578 1.0 0.0139
SI2 Si 0.726 -0.082 0.425 1.0 0.0139
SI3 Si 0.228 -0.112 0.384 1.0 0.0139
SI4 Si 0.312 0.00 0.251 1.0 0.0139
SI5 Si 0.476 0.503 0.249 1.0 0.0139
SI6 Si 0.346 0.390 0.434 1.0 0.0139
SI7 Si 0.600 0.417 0.378 1.0 0.0139
SI8 Si -0.010 -0.10 0.0422 1.0 0.0139
SI9 Si 0.726 -0.012 0.077 1.0 0.0139
SI10 Si 0.232 -0.077 0.118 1.0 0.0139
SI11 Si 0.355 0.424 0.063 1.0 0.0139
SI12 Si 0.603 0.487 0.120 1.0 0.0139
O1 O 0.012 0.27 0.487 1.0 0.0130
O2 O 0.866 -0.02 0.422 1.0 0.0130
O3 O 0.093 -0.09 0.408 1.0 0.0130
O4 O 0.683 -0.04 0.495 1.0 0.0130
O5 O 0.655 0.122 0.381 1.0 0.0130
O6 O 0.231 -0.05 0.311 1.0 0.0130
O7 O 0.317 0.085 0.419 1.0 0.0130
O8 O 0.368 0.292 0.254 1.0 0.0130
O9 O 0.564 0.49 0.308 1.0 0.0130
O10 O 0.486 0.44 0.423 1.0 0.0130
O11 O 0.866 -0.07 0.079 1.0 0.0130
O12 O 0.100 -0.05 0.089 1.0 0.0130
O13 O 0.679 -0.03 0.008 1.0 0.0130
O14 O 0.226 -0.03 0.192 1.0 0.0130
O15 O 0.553 0.43 0.189 1.0 0.0130
O16 O 0.497 0.46 0.071 1.0 0.0130
O17 O 0.708 0.28 0.103 1.0 0.0130
O18 O 0.322 0.130 0.086 1.0 0.0130
O19 O -0.001 0.11 -0.014 1.0 0.0130
O20 O 0.701 0.621 0.401 1.0 0.0130
O21 O 0.269 0.584 0.392 1.0 0.0130
O22 O 0.422 0.797 0.246 1.0 0.0130
O23 O 0.652 0.786 0.120 1.0 0.0130
O24 O 0.285 0.632 0.106 1.0 0.0130
F1 F 0.938 0.55 0.215 0.86 0.4000
N1 N 0.89 0.06 0.261 0.86 0.4000

File: zeolite_database/MTW0.cif
data_ZSM-12_Calcined
_cell_length_a         24.8633
_cell_length_b         5.01238
_cell_length_c         24.3275
_cell_angle_alpha     90
_cell_angle_beta      107.7215
_cell_angle_gamma     90


# setting 
_symmetry_space_group_name_H-M 'C12/c1'


loop_
_symmetry_equiv_pos_as_xyz
'x,y,z'
'-x,y,-z+1/2'
'-x,-y,-z'
'x,-y,z-1/2'
'x+1/2,y+1/2,z'
'-x+1/2,y+1/2,-z+1/2'
'-x+1/2,-y+1/2,-z'
'x+1/2,-y+1/2,z-1/2'


loop_
_atom_site_label
_atom_site_type_symbol
_atom_site_fract_x
_atom_site_fract_y
_atom_site_fract_z
_atom_site_occupancy
_atom_site_U_iso_or_equiv
SI1 Si 0.4402 0.5319 0.4129 1 0.0000
SI2 Si 0.0678 -0.0708 0.4589 1 0.0000
SI3 Si 0.3754 0.0320 0.3609 1 0.0000
SI4 Si 0.1338 0.4218 0.4484 1 0.0000
SI5 Si 0.2836 0.0822 0.4275 1 0.0000
SI6 Si 0.2139 0.5853 0.3832 1 0.0000
SI7 Si 0.2869 0.0100 0.2463 1 0.0000
O1 O 0.4280 0.5053 0.4730 1 0.0000
O2 O 0.5034 0.4725 0.4225 1 0.0000
O3 O 0.4245 0.8220 0.3872 1 0.0000
O4 O 0.3301 -0.0045 0.3956 1 0.0000
O5 O 0.0841 -0.3624 0.4513 1 0.0000
O6 O 0.3452 -0.0218 0.2972 1 0.0000
O7 O 0.2504 0.2441 0.2629 1 0.0000
O8 O 0.2602 0.3716 0.4078 1 0.0000
O9 O 0.1554 0.5101 0.3911 1 0.0000
O10 O 0.1853 0.4480 0.5026 1 0.0000
O11 O 0.2997 0.0905 0.1886 1 0.0000
O12 O 0.3995 0.3370 0.3702 1 0.0000
O13 O 0.1069 0.1372 0.4394 1 0.0000
O14 O 0.2343 0.8828 0.4093 1 0.0000

File: zeolite_database/MVY0.cif
data_MCM-70
_cell_length_a        13.3167
_cell_length_b        4.6604
_cell_length_c        8.7000
_cell_angle_alpha    90.00
_cell_angle_beta     90.00
_cell_angle_gamma    90.00


# setting 
# _symmetry_space_group_name_H-M 'Pmn21'


loop_
_symmetry_equiv_pos_as_xyz
'x,y,z'
'-x+1/2,-y,z+1/2'
'-x,y,z'
'x+1/2,-y,z+1/2'


loop_
_atom_site_label
_atom_site_type_sumbol
_atom_site_fract_x
_atom_site_fract_y
_atom_site_fract_z
_atom_site_occupancy
_atom_site_U_iso_or_equiv
Si1 Si 0.2051 0.6366 0.3318 1.00 0.0141
Si2 Si 0.2977 0.1346 0.1726 1.00 0.0141
Si3 Si 0.5 0.5817 -0.084 1.00 0.0141
B4 B 0.0 0.918 0.603 1.00 0.0141
O1 O 0.0944 0.512 0.315 1.00 0.0090
O2 O 0.2135 0.896 0.208 1.00 0.0090
O3 O 0.5 0.923 -0.043 1.00 0.0090
O4 O 0.2886 0.407 0.294 1.00 0.0090
O5 O 0.2733 0.251 0.0 1.00 0.0090
O6 O 0.4101 0.007 0.194 1.00 0.0090
O7 O 0.5 0.402 0.070 1.00 0.0090
K1 K 0.0 0.477 -0.107 0.58 0.0540
K2 K 0.0 0.045 0.112 0.42 0.0540
Ow2 O 0.0 0.477 -0.107 0.42 0.0540
Ow1 O 0.0 0.045 0.112 0.58 0.0540

File: zeolite_database/MWW0.cif
data_ITQ-1_Calcined_Siliceous_MCM-22
_cell_length_a        14.2081
_cell_length_b        14.2081
_cell_length_c        24.945
_cell_angle_alpha    90
_cell_angle_beta     90
_cell_angle_gamma    120


# setting 
_symmetry_space_group_name_H-M 'P6/mmm'


loop_
_symmetry_equiv_pos_as_xyz
'x,y,z'
'x-y,x,z'
'y,-x+y,z'
'-y,x-y,z'
'-x+y,-x,z'
'x-y,-y,-z'
'-x,-x+y,-z'
'-x,-y,z'
'y,x,-z'
'-y,-x,-z'
'-x+y,y,-z'
'x,x-y,-z'
'-x,-y,-z'
'-x+y,-x,-z'
'-y,x-y,-z'
'y,-x+y,-z'
'x-y,x,-z'
'-x+y,y,z'
'x,x-y,z'
'x,y,-z'
'-y,-x,z'
'y,x,z'
'x-y,-y,z'
'-x,-x+y,z'


loop_
_atom_site_label
_atom_site_type_symbol
_atom_site_fract_x
_atom_site_fract_y
_atom_site_fract_z
_atom_site_occupancy
_atom_site_U_iso_or_equiv
Si1 Si 0.6667 0.3333 0.0633 1.0 0.0139
Si2 Si 0.4685 0.2342 0.1356 1.0 0.0139
Si3 Si 0.3904 0.0000 0.1607 1.0 0.0139
Si4 Si 0.6667 0.3333 0.2108 1.0 0.0139
Si5 Si 0.6667 0.3333 0.3404 1.0 0.0139
Si6 Si 0.3895 0.0000 0.2872 1.0 0.0139
Si7 Si 0.4215 0.2108 0.3470 1.0 0.0139
Si8 Si 0.2544 0.1272 0.4407 1.0 0.0139
O1 O 0.6667 0.3333 0.0000 1.0 0.0190
O2 O 0.5411 0.2705 0.0822 1.0 0.0190
O3 O 0.3942 0.1048 0.1348 1.0 0.0190
O4 O 0.5453 0.2726 0.1882 1.0 0.0190
O5 O 0.6667 0.3333 0.2755 1.0 0.0190
O6 O 0.3763 0.0000 0.2239 1.0 0.0190
O7 O 0.5000 0.0000 0.1449 1.0 0.0190
O8 O 0.5000 0.0000 0.3021 1.0 0.0190
O9 O 0.3945 0.1063 0.3116 1.0 0.0190
O10 O 0.5469 0.2735 0.3638 1.0 0.0190
O11 O 0.3536 0.1768 0.4014 1.0 0.0190
O12 O 0.1835 0.0000 0.4300 1.0 0.0190
O13 O 0.3017 0.1508 0.5000 1.0 0.0190

File: zeolite_database/NAB0.cif
data_Nabesite
_cell_length_a        9.748
_cell_length_b        10.133
_cell_length_c        11.954
_cell_angle_alpha    90.0
_cell_angle_beta     90.0
_cell_angle_gamma    90.0


# setting 
_symmetry_space_group_name_H-M 'P212121'


loop_
_symmetry_equiv_pos_as_xyz
'x,y,z'
'x+1/2,-y+1/2,-z'
'-x,y+1/2,-z+1/2'
'-x+1/2,-y,z+1/2'


loop_
_atom_site_label
_atom_site_type_symbol
_atom_site_fract_x
_atom_site_fract_y
_atom_site_fract_z
_atom_site_occupancy
_atom_site_U_iso_or_equiv
Na1 Na 0.02823 0.19660 0.81506 1.0 0.0287
Na2 Na 0.37372 0.25369 0.73922 1.0 0.0446
Be Be 0.24232 0.26224 0.25678 1.0 0.0084
Si1 Si 0.08393 0.35478 0.06419 1.0 0.0075
Si2 Si 0.39961 0.36283 0.44722 1.0 0.0076
Si3 Si 0.29128 0.14866 0.03408 1.0 0.0084
Si4 Si 0.20023 0.14856 0.47842 1.0 0.0077
O1 O 0.11930 0.34407 0.19374 1.0 0.0122
O2 O 0.12092 0.49694 0.01041 1.0 0.0171
O3 O -.07946 0.32732 0.04934 1.0 0.0143
O4 O 0.16731 0.24433 -.00928 1.0 0.0111
O5 O 0.34741 0.36353 0.32118 1.0 0.0120
O6 O 0.56197 0.32609 0.44915 1.0 0.0160
O7 O 0.31580 0.25353 0.52237 1.0 0.0113
O8 O 0.32791 0.17820 0.16101 1.0 0.0129
O9 O 0.24094 -.00340 0.01423 1.0 0.0137
O10 O 0.17608 0.15933 0.34733 1.0 0.0148
OW1 O2-(H2O) 0.22056 0.07549 0.76168 1.0 0.0276
OW2 O2-(H2O) 0.16099 0.37520 0.73814 1.0 0.0315
OW3 O2-(H2O) -.05881 0.02080 0.94934 1.0 0.0379
OW4 O2-(H2O) 0.47439 0.44438 0.80888 1.0 0.0394
H1 H 0.249 0.009 0.807 1.0 0.0660
H2 H 0.209 0.049 0.689 1.0 0.0670
H3 H 0.171 0.442 0.759 1.0 0.0450
H4 H 0.095 0.383 0.699 1.0 0.0589
H5 H -.077 0.029 1.0225 1.0 0.0470
H6 H 0.034 0.011 0.959 1.0 0.1020
H7 H 0.446 0.527 0.788 1.0 0.0740
H8 H 0.554 0.404 0.765 1.0 0.0750

File: zeolite_database/NAT0.cif
data_Scolecite
_cell_length_a         6.5222
_cell_length_b         18.9678
_cell_length_c         9.8398
_cell_angle_alpha     90
_cell_angle_beta      109.972
_cell_angle_gamma     90


# setting 
_symmetry_space_group_name_H-M 'C1c1'


loop_
_symmetry_equiv_pos_as_xyz
'x,y,z'
'x,-y,z+1/2'
'x+1/2,y+1/2,z'
'x+1/2,-y+1/2,z+1/2'


loop_
_atom_site_label
_atom_site_type_symbol
_atom_site_fract_x
_atom_site_fract_y
_atom_site_fract_z
_atom_site_occupancy
_atom_site_U_iso_or_equiv
CA1 Ca 0.16217 0.14321 0.05204 1.0 0.0096
SI1 Si 0.5 0.37057 0.0 1.0 0.0056
SI2 Si 0.22996 0.33185 0.20022 1.0 0.0054
SI3 Si 0.54002 0.08259 0.33102 1.0 0.0053
AL1 Al 0.93441 0.46209 0.09971 1.0 0.0057
AL2 Al 0.35577 0.21663 0.43387 1.0 0.0054
O1 O 0.5425 0.03146 0.4608 1.0 0.0108
O2 O 0.4471 0.04597 0.1174 1.0 0.0084
O3 O 0.3834 0.15127 0.3157 1.0 0.0098
O4 O 0.1153 0.19942 0.4684 1.0 0.0100
O5 O 0.3536 0.29954 0.3584 1.0 0.0080
O6 O 0.0863 0.27133 0.0907 1.0 0.0101
O7 O 0.4143 0.35860 0.1343 1.0 0.0115
O8 O 0.0764 0.39545 0.2150 1.0 0.0113
O9 O 0.7889 0.11007 0.3566 1.0 0.0104
O10 O 0.6603 0.43692 0.0339 1.0 0.0117
H2O1 O2-(H2O) 0.8906 0.0803 0.1082 1.0 0.0281
H2O2 O2-(H2O) 0.9080 0.3263 0.4407 1.0 0.0295
H2O3 O2-(H2O) 0.5787 0.4454 0.3742 1.0 0.0229

File: zeolite_database/NAT1.cif
data_Mesolite
_cell_length_a         18.4049
_cell_length_b         56.655
_cell_length_c         6.5443
_cell_angle_alpha     90
_cell_angle_beta      90
_cell_angle_gamma     90


# setting 
_symmetry_space_group_name_H-M 'Fdd2'


loop_
_symmetry_equiv_pos_as_xyz
'x,y,z'
'-x,-y,z'
'-x+1/4,y+1/4,z+1/4'
'x+1/4,-y+1/4,z+1/4'
'x,y+1/2,z+1/2'
'-x,-y+1/2,z+1/2'
'-x+1/4,y+3/4,z+3/4'
'x+1/4,-y+3/4,z+3/4'
'x+1/2,y,z+1/2'
'-x+1/2,-y,z+1/2'
'-x+3/4,y+1/4,z+3/4'
'x+3/4,-y+1/4,z+3/4'
'x+1/2,y+1/2,z'
'-x+1/2,-y+1/2,z'
'-x+3/4,y+3/4,z+1/4'
'x+3/4,-y+3/4,z+1/4'


loop_
_atom_site_label
_atom_site_type_symbol
_atom_site_fract_x
_atom_site_fract_y
_atom_site_fract_z
_atom_site_occupancy
_atom_site_U_iso_or_equiv
NA Na 0.96736 0.76089 0.63172 1.0 0.0187
CA Ca 0.22807 0.82737 0.88068 1.0 0.0115
SI1 Si 0.75000 0.75000 0.00000 1.0 0.0070
SI2 Si 0.15499 0.76432 0.87210 1.0 0.0061
SI3 Si 0.90188 0.81979 0.65040 1.0 0.0063
SI4 Si 0.08794 0.84688 0.65213 1.0 0.0066
SI5 Si 0.00435 0.83180 0.27740 1.0 0.0067
AL1 Al 0.78689 0.78025 0.61310 1.0 0.0063
AL2 Al 0.03630 0.80211 0.89287 1.0 0.0066
AL3 Al 0.95155 0.86233 0.89294 1.0 0.0065
O1 O 0.76818 0.77289 0.86482 1.0 0.0130
O2 O 0.02298 0.80800 0.15228 1.0 0.0124
O3 O 0.98498 0.85319 0.12809 1.0 0.0149
O4 O 0.82365 0.80837 0.59682 1.0 0.0089
O5 O 0.07262 0.77385 0.86425 1.0 0.0091
O6 O 0.16644 0.85935 0.67096 1.0 0.0105
O7 O 0.84335 0.75866 0.51529 1.0 0.0127
O8 O 0.09631 0.82339 0.79447 1.0 0.0118
O9 O 0.88933 0.84183 0.80185 1.0 0.0124
O10 O 0.95568 0.80062 0.75319 1.0 0.0134
O11 O 0.20947 0.78462 0.95950 1.0 0.0109
O12 O 0.02193 0.86358 0.71805 1.0 0.0127
O13 O 0.93735 0.82799 0.43383 1.0 0.0138
O14 O 0.18020 0.75695 0.64166 1.0 0.0134
O15 O 0.07638 0.83892 0.41273 1.0 0.0125
H11 H 0.0450 0.7813 0.322 1.0 0.0089
H12 H 0.0881 0.7679 0.420 1.0 0.0114
H21 H 0.7773 0.8037 0.018 1.0 0.0127
H22 H 0.8085 0.8232 0.004 1.0 0.0342
H31 H 0.2274 0.8560 0.247 1.0 0.0266
H32 H 0.1685 0.8438 0.260 1.0 0.0152
H41 H 0.8072 0.8702 0.387 1.0 0.0076
H42 H 0.8615 0.8525 0.359 1.0 0.0253
O21 O 0.05347 0.76839 0.37684 1.0 0.0212
O22 O 0.78167 0.81598 0.07685 1.0 0.0358
O23 O 0.20069 0.84820 0.18338 1.0 0.0312
O24 O 0.81793 0.85687 0.36556 1.0 0.0260

File: zeolite_database/NAT2.cif
data_Natrolite
_cell_length_a         18.30
_cell_length_b         18.63
_cell_length_c         6.60
_cell_angle_alpha     90
_cell_angle_beta      90
_cell_angle_gamma     90


# setting 
_symmetry_space_group_name_H-M 'Fdd2'


loop_
_symmetry_equiv_pos_as_xyz
'x,y,z'
'-x,-y,z'
'-x+1/4,y+1/4,z+1/4'
'x+1/4,-y+1/4,z+1/4'
'x,y+1/2,z+1/2'
'-x,-y+1/2,z+1/2'
'-x+1/4,y+3/4,z+3/4'
'x+1/4,-y+3/4,z+3/4'
'x+1/2,y,z+1/2'
'-x+1/2,-y,z+1/2'
'-x+3/4,y+1/4,z+3/4'
'x+3/4,-y+1/4,z+3/4'
'x+1/2,y+1/2,z'
'-x+1/2,-y+1/2,z'
'-x+3/4,y+3/4,z+1/4'
'x+3/4,-y+3/4,z+1/4'


loop_
_atom_site_label
_atom_site_type_symbol
_atom_site_fract_x
_atom_site_fract_y
_atom_site_fract_z
_atom_site_occupancy
_atom_site_U_iso_or_equiv
NA1 Na 0.2208 0.0305 0.6120 1.0 0.0253
SI1 Si 0.0 0.0 0.0 1.0 0.0136
SI2 Si 0.1532 0.2112 0.6181 1.0 0.0127
AL1 Al 0.0376 0.0936 0.6119 1.0 0.0142
O1 O 0.0227 0.0683 0.8594 1.0 0.0229
O2 O 0.0704 0.1824 0.6011 1.0 0.0139
O3 O 0.0986 0.0346 0.4997 1.0 0.0196
O4 O 0.2063 0.1526 0.7166 1.0 0.0157
O5 O 0.1799 0.2272 0.3860 1.0 0.0232
H2O1 O2-(H2O) 0.0564 0.1893 0.1085 1.0 0.0317

File: zeolite_database/NAT3.cif
data_Gonnardite
_cell_length_a         13.21
_cell_length_b         13.21
_cell_length_c         6.622
_cell_angle_alpha     90
_cell_angle_beta      90
_cell_angle_gamma     90


# setting 
# _symmetry_space_group_name_H-M 'I-42d'


loop_
_symmetry_equiv_pos_as_xyz
'x,y,z'
'y,-x,-z'
'-y,x,-z'
'x+1/2,-y,-z+3/4'
'-x+1/2,y,-z+3/4'
'-x,-y,z'
'-y+1/2,-x,z+3/4'
'y+1/2,x,z+3/4'
'x+1/2,y+1/2,z+1/2'
'y+1/2,-x+1/2,-z+1/2'
'-y+1/2,x+1/2,-z+1/2'
'x+1,-y+1/2,-z+5/4'
'-x+1,y+1/2,-z+5/4'
'-x+1/2,-y+1/2,z+1/2'
'-y+1,-x+1/2,z+5/4'
'y+1,x+1/2,z+5/4'


loop_
_atom_site_label
_atom_site_type_sumbol
_atom_site_fract_x
_atom_site_fract_y
_atom_site_fract_z
_atom_site_occupancy
_atom_site_U_iso_or_equiv
NA1+ Na1+ 0.3084 0.2500 0.1250 0.816 0.0298
CA2+ Ca2+ 0.3084 0.2500 0.1250 0.184 0.0298
SI Si 0.1332 0.0536 0.3789 0.292 0.0099
SI4+ Si4+ 0.1332 0.0536 0.3789 0.205 0.0099
SI Si 0.1332 0.0536 0.3789 0.292 0.0099
SI4+ Si4+ 0.1332 0.0536 0.3789 0.205 0.0099
AL Al 0.1332 0.0536 0.3789 0.238 0.0099
AL3+ Al3+ 0.1332 0.0536 0.3789 0.265 0.0099
AL Al 0.1332 0.0536 0.3789 0.238 0.0099
AL3+ Al3+ 0.1332 0.0536 0.3789 0.265 0.0099
O O 0.4369 0.3674 0.0210 0.271 0.0208
O2- O2- 0.4369 0.3674 0.0210 0.729 0.0208
O O 0.4369 0.3674 0.0210 0.271 0.0208
O2- O2- 0.4369 0.3674 0.0210 0.729 0.0208
O O 0.4369 0.3674 0.0210 0.271 0.0208
O2- O2- 0.4369 0.3674 0.0210 0.729 0.0208
H2O1 O2-(H2O) 0.2500 0.3652 0.3750 1.0 0.0426
H2O2 O2-(H2O) 0.1280 0.2434 0.0545 0.25 0.0762
H H 0.2500 0.4272 0.3750 1.0 0.0014

File: zeolite_database/NES0.cif
data_NU-87
_cell_length_a         14.324
_cell_length_b         22.376
_cell_length_c         25.092
_cell_angle_alpha     90
_cell_angle_beta      151.515
_cell_angle_gamma     90


# setting 
_symmetry_space_group_name_H-M 'P121/c1'


loop_
_symmetry_equiv_pos_as_xyz
'x,y,z'
'-x,y+1/2,-z+1/2'
'-x,-y,-z'
'x,-y-1/2,z-1/2'


loop_
_atom_site_label
_atom_site_type_symbol
_atom_site_fract_x
_atom_site_fract_y
_atom_site_fract_z
_atom_site_occupancy
_atom_site_U_iso_or_equiv
Si1 Si 0.640 0.1717 0.324 1.0 0.0000
Si2 Si 0.473 0.1970 0.738 1.0 0.0000
Si3 Si 0.028 0.2218 0.500 1.0 0.0000
Si4 Si 0.228 0.0010 0.178 1.0 0.0000
Si5 Si 0.226 0.0039 0.048 1.0 0.0000
Si6 Si 0.412 0.1280 0.108 1.0 0.0000
Si7 Si 0.421 0.1200 0.308 1.0 0.0000
Si8 Si 0.666 0.1299 0.737 1.0 0.0000
Si9 Si 0.654 0.1237 0.924 1.0 0.0000
Si10 Si 0.606 0.1816 0.496 1.0 0.0000
Si11 Si 0.604 0.1838 0.109 1.0 0.0000
Si12 Si 0.456 0.1822 0.536 1.0 0.0000
Si13 Si 0.451 0.1837 0.917 1.0 0.0000
Si14 Si 0.035 0.1941 0.100 1.0 0.0000
Si15 Si 0.038 0.2969 0.406 1.0 0.0000
Si16 Si 0.033 0.2154 0.307 1.0 0.0000
Si17 Si 0.031 0.2175 0.697 1.0 0.0000
O1 O 0.242 0.009 0.121 1.0 0.0000
O2 O 0.550 0.2367 0.284 1.0 0.0000
O3 O 0.870 0.1734 0.434 1.0 0.0000
O4 O 0.242 0.194 0.614 1.0 0.0000
O5 O 0.588 0.133 0.349 1.0 0.0000
O6 O 0.553 0.141 0.228 1.0 0.0000
O7 O 0.579 0.168 0.741 1.0 0.0000
O8 O 0.533 0.159 0.818 1.0 0.0000
O9 O 0.002 0.2773 0.526 1.0 0.0000
O10 O -0.006 0.2429 0.423 1.0 0.0000
O11 O 0.001 0.003 0.083 1.0 0.0000
O12 O 0.350 0.0523 0.269 1.0 0.0000
O13 O 0.318 0.0626 0.066 1.0 0.0000
O14 O 0.675 0.0611 0.757 1.0 0.0000
O15 O 0.651 0.0530 0.911 1.0 0.0000
O16 O 0.240 0.163 0.206 1.0 0.0000
O17 O 0.244 0.1761 0.023 1.0 0.0000
O18 O 0.880 0.152 0.833 1.0 0.0000
O19 O 0.873 0.146 1.031 1.0 0.0000
O20 O 0.508 0.133 0.409 1.0 0.0000
O21 O 0.535 0.134 0.116 1.0 0.0000
O22 O 0.533 0.137 0.619 1.0 0.0000
O23 O 0.563 0.138 0.935 1.0 0.0000
O24 O 0.521 0.2479 0.440 1.0 0.0000
O25 O 0.526 0.2499 0.587 1.0 0.0000
O26 O 0.555 0.163 0.531 1.0 0.0000
O27 O 0.509 0.167 0.006 1.0 0.0000
O28 O 0.838 0.178 0.605 1.0 0.0000
O29 O 0.837 0.180 0.221 1.0 0.0000
O30 O 0.223 0.176 0.414 1.0 0.0000
O31 O 0.219 0.176 0.793 1.0 0.0000
O32 O 0.026 0.2544 0.640 1.0 0.0000
O33 O 0.037 0.2734 0.345 1.0 0.0000
O34 O 0.036 0.2360 0.2480 1.0 0.0000
H2O1 O2-(H2O) 0.233 0.037 0.568 1.0 0.0000
H2O2 O2-(H2O) 0.39 0.016 0.917 1.0 0.0000
H2O3 O2-(H2O) 0.08 0.044 0.268 1.0 0.0000
H2O4 O2-(H2O) -0.03 0.037 0.313 1.0 0.0000
H2O5 O2-(H2O) 0.01 0.065 0.61 1.0 0.0000

File: zeolite_database/NON0.cif
data_2-aminopentane_Nonasil
_cell_length_a         22.232
_cell_length_b         15.058
_cell_length_c         13.627
_cell_angle_alpha     90
_cell_angle_beta      90
_cell_angle_gamma     90


# setting 
# _symmetry_space_group_name_H-M 'Fmmm'


loop_
_symmetry_equiv_pos_as_xyz
'x,y,z'
'x,-y,-z'
'-x,y,-z'
'-x,-y,z'
'-x,-y,-z'
'-x,y,z'
'x,-y,z'
'x,y,-z'
'x,y+1/2,z+1/2'
'x,-y+1/2,-z+1/2'
'-x,y+1/2,-z+1/2'
'-x,-y+1/2,z+1/2'
'-x,-y+1/2,-z+1/2'
'-x,y+1/2,z+1/2'
'x,-y+1/2,z+1/2'
'x,y+1/2,-z+1/2'
'x+1/2,y,z+1/2'
'x+1/2,-y,-z+1/2'
'-x+1/2,y,-z+1/2'
'-x+1/2,-y,z+1/2'
'-x+1/2,-y,-z+1/2'
'-x+1/2,y,z+1/2'
'x+1/2,-y,z+1/2'
'x+1/2,y,-z+1/2'
'x+1/2,y+1/2,z'
'x+1/2,-y+1/2,-z'
'-x+1/2,y+1/2,-z'
'-x+1/2,-y+1/2,z'
'-x+1/2,-y+1/2,-z'
'-x+1/2,y+1/2,z'
'x+1/2,-y+1/2,z'
'x+1/2,y+1/2,-z'


loop_
_atom_site_label
_atom_site_type_sumbol
_atom_site_fract_x
_atom_site_fract_y
_atom_site_fract_z
_atom_site_occupancy
_atom_site_U_iso_or_equiv
SI1 Si 0.3745 0.1635 0.3103 1.0 0.0210
SI2 Si 0.2798 0.5000 0.5000 1.0 0.0260
SI3 Si 0.2950 0.3270 0.0000 1.0 0.0360
SI4 Si 0.5000 0.1051 0.6156 1.0 0.0041
SI5 Si 0.3173 0.5000 0.2831 1.0 0.0290
O1 O 0.3356 0.3282 0.9056 1.0 0.0650
O2 O 0.4427 0.1462 0.3374 1.0 0.0250
O3 O 0.3520 0.4050 0.2525 1.0 0.1280
O4 O 0.2702 0.4329 0.0000 1.0 0.1620
O5 O 0.3197 0.5000 0.5937 1.0 0.0431
O6 O 0.3667 0.2500 0.2500 1.0 0.2170
O7 O 0.0000 0.0000 0.1392 1.0 0.0260
O8 O 0.5000 0.1155 0.5000 1.0 0.0049
O9 O 0.2500 0.0000 0.2500 1.0 0.0231
O10 O 0.2500 0.2500 0.0000 1.0 0.1260
C1 C 0.5000 0.4489 0.5700 1.0 0.2420
C2 C 0.4659 0.3547 0.5000 1.0 0.1280
C3 C 0.0000 0.0000 0.5000 1.0 0.4100

File: zeolite_database/NPO0.cif
data_Lithium_hydrogen_oxonitridophosphate_chloride
_cell_length_a        4.753
_cell_length_b        14.208
_cell_length_c        8.203
_cell_angle_alpha    90.0
_cell_angle_beta     90.0
_cell_angle_gamma    90.0


# setting 
# _symmetry_space_group_name_H-M 'Pna21'


loop_
_symmetry_equiv_pos_as_xyz
'x,y,z'
'-x,-y,z+1/2'
'-x+1/2,y+1/2,z+1/2'
'x+1/2,-y+1/2,z'


loop_
_atom_site_label
_atom_site_type_sumbol
_atom_site_fract_x
_atom_site_fract_y
_atom_site_fract_z
_atom_site_occupancy
_atom_site_U_iso_or_equiv
P1 P 0.8233 0.4357 0.1421 1 0.0115
P2 P 0.6749 0.5033 -0.1774 1 0.0113
P3 P 0.7917 0.3092 -0.123 1 0.0128
N1 N 0.7703 0.5199 0.0041 1 0.0160
N2 N 0.707 0.3971 -0.2369 1 0.0141
N3 N 0.7442 0.3325 0.0672 1 0.0130
N4 N 0.35 0.5398 -0.1923 1 0.0130
N5 N 0.6184 0.2153 -0.1677 1 0.0120
N6 N 0.1515 0.4292 0.1987 1 0.0141
Cl1 Cl 0.989 0.251 0.441 0.64 0.1583
Li1 Li 0.833 0.145 0.623 0.54 0.0331
Li2 Li 0.181 0.602 0.008 0.5 0.0331
Li3 Li 0.862 0.203 0.2 0.43 0.0331

File: zeolite_database/NPT0.cif
data_Oxonitridophosphate-2
_cell_length_a        26.8541
_cell_length_b        26.8541
_cell_length_c        26.8541
_cell_angle_alpha    90.0
_cell_angle_beta     90.00
_cell_angle_gamma    90.00


# setting 
_symmetry_space_group_name_H-M 'Fm-3c'


loop_
_symmetry_equiv_pos_as_xyz
'x,y,z'
'x+1/2,-z,y'
'x+1/2,z,-y'
'z+1/2,y,-x'
'-z+1/2,y,x'
'-y+1/2,x,z'
'y+1/2,-x,z'
'z,x,y'
'y,z,x'
'-y,-z,x'
'z,-x,-y'
'-y,z,-x'
'-z,-x,y'
'-z,x,-y'
'y,-z,-x'
'x,-y,-z'
'-x,y,-z'
'-x,-y,z'
'y+1/2,x,-z'
'-y+1/2,-x,-z'
'z+1/2,-y,x'
'-z+1/2,-y,-x'
'-x+1/2,z,y'
'-x+1/2,-z,-y'
'-x,-y,-z'
'-x-1/2,z,-y'
'-x-1/2,-z,y'
'-z-1/2,-y,x'
'z-1/2,-y,-x'
'y-1/2,-x,-z'
'-y-1/2,x,-z'
'-z,-x,-y'
'-y,-z,-x'
'y,z,-x'
'-z,x,y'
'y,-z,x'
'z,x,-y'
'z,-x,y'
'-y,z,x'
'-x,y,z'
'x,-y,z'
'x,y,-z'
'-y-1/2,-x,z'
'y-1/2,x,z'
'-z-1/2,y,-x'
'z-1/2,y,x'
'x-1/2,-z,-y'
'x-1/2,z,y'
'x,y+1/2,z+1/2'
'x+1/2,-z+1/2,y+1/2'
'x+1/2,z+1/2,-y+1/2'
'z+1/2,y+1/2,-x+1/2'
'-z+1/2,y+1/2,x+1/2'
'-y+1/2,x+1/2,z+1/2'
'y+1/2,-x+1/2,z+1/2'
'z,x+1/2,y+1/2'
'y,z+1/2,x+1/2'
'-y,-z+1/2,x+1/2'
'z,-x+1/2,-y+1/2'
'-y,z+1/2,-x+1/2'
'-z,-x+1/2,y+1/2'
'-z,x+1/2,-y+1/2'
'y,-z+1/2,-x+1/2'
'x,-y+1/2,-z+1/2'
'-x,y+1/2,-z+1/2'
'-x,-y+1/2,z+1/2'
'y+1/2,x+1/2,-z+1/2'
'-y+1/2,-x+1/2,-z+1/2'
'z+1/2,-y+1/2,x+1/2'
'-z+1/2,-y+1/2,-x+1/2'
'-x+1/2,z+1/2,y+1/2'
'-x+1/2,-z+1/2,-y+1/2'
'-x,-y+1/2,-z+1/2'
'-x-1/2,z+1/2,-y+1/2'
'-x-1/2,-z+1/2,y+1/2'
'-z-1/2,-y+1/2,x+1/2'
'z-1/2,-y+1/2,-x+1/2'
'y-1/2,-x+1/2,-z+1/2'
'-y-1/2,x+1/2,-z+1/2'
'-z,-x+1/2,-y+1/2'
'-y,-z+1/2,-x+1/2'
'y,z+1/2,-x+1/2'
'-z,x+1/2,y+1/2'
'y,-z+1/2,x+1/2'
'z,x+1/2,-y+1/2'
'z,-x+1/2,y+1/2'
'-y,z+1/2,x+1/2'
'-x,y+1/2,z+1/2'
'x,-y+1/2,z+1/2'
'x,y+1/2,-z+1/2'
'-y-1/2,-x+1/2,z+1/2'
'y-1/2,x+1/2,z+1/2'
'-z-1/2,y+1/2,-x+1/2'
'z-1/2,y+1/2,x+1/2'
'x-1/2,-z+1/2,-y+1/2'
'x-1/2,z+1/2,y+1/2'
'x+1/2,y,z+1/2'
'x+1,-z,y+1/2'
'x+1,z,-y+1/2'
'z+1,y,-x+1/2'
'-z+1,y,x+1/2'
'-y+1,x,z+1/2'
'y+1,-x,z+1/2'
'z+1/2,x,y+1/2'
'y+1/2,z,x+1/2'
'-y+1/2,-z,x+1/2'
'z+1/2,-x,-y+1/2'
'-y+1/2,z,-x+1/2'
'-z+1/2,-x,y+1/2'
'-z+1/2,x,-y+1/2'
'y+1/2,-z,-x+1/2'
'x+1/2,-y,-z+1/2'
'-x+1/2,y,-z+1/2'
'-x+1/2,-y,z+1/2'
'y+1,x,-z+1/2'
'-y+1,-x,-z+1/2'
'z+1,-y,x+1/2'
'-z+1,-y,-x+1/2'
'-x+1,z,y+1/2'
'-x+1,-z,-y+1/2'
'-x+1/2,-y,-z+1/2'
'-x,z,-y+1/2'
'-x,-z,y+1/2'
'-z,-y,x+1/2'
'z,-y,-x+1/2'
'y,-x,-z+1/2'
'-y,x,-z+1/2'
'-z+1/2,-x,-y+1/2'
'-y+1/2,-z,-x+1/2'
'y+1/2,z,-x+1/2'
'-z+1/2,x,y+1/2'
'y+1/2,-z,x+1/2'
'z+1/2,x,-y+1/2'
'z+1/2,-x,y+1/2'
'-y+1/2,z,x+1/2'
'-x+1/2,y,z+1/2'
'x+1/2,-y,z+1/2'
'x+1/2,y,-z+1/2'
'-y,-x,z+1/2'
'y,x,z+1/2'
'-z,y,-x+1/2'
'z,y,x+1/2'
'x,-z,-y+1/2'
'x,z,y+1/2'
'x+1/2,y+1/2,z'
'x+1,-z+1/2,y'
'x+1,z+1/2,-y'
'z+1,y+1/2,-x'
'-z+1,y+1/2,x'
'-y+1,x+1/2,z'
'y+1,-x+1/2,z'
'z+1/2,x+1/2,y'
'y+1/2,z+1/2,x'
'-y+1/2,-z+1/2,x'
'z+1/2,-x+1/2,-y'
'-y+1/2,z+1/2,-x'
'-z+1/2,-x+1/2,y'
'-z+1/2,x+1/2,-y'
'y+1/2,-z+1/2,-x'
'x+1/2,-y+1/2,-z'
'-x+1/2,y+1/2,-z'
'-x+1/2,-y+1/2,z'
'y+1,x+1/2,-z'
'-y+1,-x+1/2,-z'
'z+1,-y+1/2,x'
'-z+1,-y+1/2,-x'
'-x+1,z+1/2,y'
'-x+1,-z+1/2,-y'
'-x+1/2,-y+1/2,-z'
'-x,z+1/2,-y'
'-x,-z+1/2,y'
'-z,-y+1/2,x'
'z,-y+1/2,-x'
'y,-x+1/2,-z'
'-y,x+1/2,-z'
'-z+1/2,-x+1/2,-y'
'-y+1/2,-z+1/2,-x'
'y+1/2,z+1/2,-x'
'-z+1/2,x+1/2,y'
'y+1/2,-z+1/2,x'
'z+1/2,x+1/2,-y'
'z+1/2,-x+1/2,y'
'-y+1/2,z+1/2,x'
'-x+1/2,y+1/2,z'
'x+1/2,-y+1/2,z'
'x+1/2,y+1/2,-z'
'-y,-x+1/2,z'
'y,x+1/2,z'
'-z,y+1/2,-x'
'z,y+1/2,x'
'x,-z+1/2,-y'
'x,z+1/2,y'


loop_
_atom_site_label
_atom_site_type_symbol
_atom_site_fract_x
_atom_site_fract_y
_atom_site_fract_z
_atom_site_occupancy
_atom_site_U_iso_or_equiv
Ba1 Ba 0.10548 0.25 0.25 1 0.0289
Ba2 Ba 0.00 0.14017 0.13339 1 0.0386
Ba3 Ba 0.00 0.00 0.00 1 0.0196
P1 P 0.62375 0.61824 0.69618 1 0.0073
P2 P 0.25 0.94411 0.94411 1 0.0229
Cl1 Cl 0.06886 0.06886 0.06886 1 0.0144
Cl2 Cl 0.29686 0.00 0.75929 0.378 0.0144
N1 N 0.00 0.93313 0.73366 0.854 0.0324
O1 O 0.00 0.93313 0.73366 0.146 0.0324
N2 N 0.33335 0.32914 0.40254 0.854 0.0324
O2 O 0.33335 0.32914 0.40254 0.146 0.0324
N3 N 0.25 0.85913 0.85913 0.854 0.0324
O3 O 0.25 0.85913 0.85913 0.146 0.0324
N4 N 0.58401 0.57118 0.69843 0.854 0.0324
O4 O 0.58401 0.57118 0.69843 0.146 0.0324

File: zeolite_database/NSI0.cif
data_Nu-6_2
_cell_length_a        17.2569
_cell_length_b        4.9881
_cell_length_c        13.8482
_cell_angle_alpha    90.0
_cell_angle_beta     106.091
_cell_angle_gamma    90.0


# setting 
_symmetry_space_group_name_H-M 'P121/a1'


loop_
_symmetry_equiv_pos_as_xyz
'x,y,z'
'-x+1/2,y+1/2,-z'
'-x,-y,-z'
'x-1/2,-y-1/2,z'


loop_
_atom_site_label
_atom_site_type_symbol
_atom_site_fract_x
_atom_site_fract_y
_atom_site_fract_z
_atom_site_occupancy
_atom_site_U_iso_or_equiv
SI1 Si 0.3286 0.2344 0.3038 1 0.0002
SI2 Si 0.5921 0.7965 0.2688 1 0.0002
SI3 Si 0.3093 0.6423 0.0109 1 0.0002
SI4 Si 0.3501 0.7290 -0.1906 1 0.0002
SI5 Si 0.4068 0.7245 0.2323 1 0.0002
SI6 Si 0.6973 0.9520 0.4901 1 0.0002
O1 O 0.3737 0.6247 0.1175 1 0.0002
O2 O 0.3852 0.4824 0.2984 1 0.0002
O3 O 0.6402 0.8547 0.3845 1 0.0002
O4 O 0.7220 0.2636 0.4952 1 0.0002
O5 O 0.3612 0.7092 -0.0688 1 0.0002
O6 O 0.5013 0.7259 0.2598 1 0.0002
O7 O 0.4167 0.9246 -0.2075 1 0.0002
O8 O 0.2481 0.8850 0.0176 1 0.0002
O9 O 0.3639 -0.0105 0.2527 1 0.0002
O10 O 0.3462 0.1404 0.4236 1 0.0002
O11 O 0.3639 0.4331 -0.2289 1 0.0002
O12 O 0.2392 0.3150 0.2504 1 0.0002

File: zeolite_database/OBW0.cif
data_OSB-2
_cell_length_a        13.7452
_cell_length_b        13.7452
_cell_length_c        30.654
_cell_angle_alpha    90.0
_cell_angle_beta     90.0
_cell_angle_gamma    90.0


# setting 
_symmetry_space_group_name_H-M 'I4/mmm'


loop_
_symmetry_equiv_pos_as_xyz
'x,y,z'
'-y,x,z'
'y,-x,z'
'x,-y,-z'
'-x,y,-z'
'-x,-y,z'
'y,x,-z'
'-y,-x,-z'
'-x,-y,-z'
'y,-x,-z'
'-y,x,-z'
'-x,y,z'
'x,-y,z'
'x,y,-z'
'-y,-x,z'
'y,x,z'
'x+1/2,y+1/2,z+1/2'
'-y+1/2,x+1/2,z+1/2'
'y+1/2,-x+1/2,z+1/2'
'x+1/2,-y+1/2,-z+1/2'
'-x+1/2,y+1/2,-z+1/2'
'-x+1/2,-y+1/2,z+1/2'
'y+1/2,x+1/2,-z+1/2'
'-y+1/2,-x+1/2,-z+1/2'
'-x+1/2,-y+1/2,-z+1/2'
'y+1/2,-x+1/2,-z+1/2'
'-y+1/2,x+1/2,-z+1/2'
'-x+1/2,y+1/2,z+1/2'
'x+1/2,-y+1/2,z+1/2'
'x+1/2,y+1/2,-z+1/2'
'-y+1/2,-x+1/2,z+1/2'
'y+1/2,x+1/2,z+1/2'


loop_
_atom_site_label
_atom_site_type_symbol
_atom_site_fract_x
_atom_site_fract_y
_atom_site_fract_z
_atom_site_occupancy
_atom_site_U_iso_or_equiv
Si1 Si 0.5 0.0 0.25 0.41 0.0470
Be1 Be 0.5 0.0 0.25 0.59 0.0470
Si2 Si 0.1133 0.1133 0.0 1.0 0.0489
Si3 Si 0.3942 0.0 0.3322 0.692 0.0439
Be3 Be 0.3942 0.0 0.3322 0.308 0.0439
Si4 Si 0.2442 0.2442 0.04727 0.562 0.0499
Be4 Be 0.2442 0.2442 0.04727 0.438 0.0499
Si5 Si 0.25592 0.10666 0.38612 0.683 0.0450
Be5 Be 0.25592 0.10666 0.38612 0.317 0.0450
O1 O 0.5 0.0 0.3541 1.0 0.0899
O2 O 0.1325 0.0 0.0 1.0 0.0950
O3 O 0.1609 0.1609 0.0425 1.0 0.0819
O4 O 0.3358 0.0948 0.3481 1.0 0.0809
O5 O 0.4041 0.0 0.28027 1.0 0.0750
O6 O 0.2222 0.0 0.4026 1.0 0.0730
O7 O 0.3346 0.1993 0.07377 1.0 0.0760
O8 O 0.162 0.162 0.3675 1.0 0.0789
O9 O 0.2798 0.2798 0.0 1.0 0.0779
K1 K 0.0 0.0 0.3914 0.84 0.0979
K2 K 0.2552 0.0 0.5 0.9776 0.1431
K3 K 0.3151 0.0 0.0798 0.6648 0.1469
K4 K 0.293 -0.141 0.2276 0.2334 0.3394
K5 K 0.112 0.112 0.1232 0.415 0.9094
H2O1 O2-(H2O) -0.5 -0.03 0.5 0.59 0.3888
H2O2 O2-(H2O) 0.0 0.0 0.5 1.08 0.2090
H2O3 O2-(H2O) 0.061 0.061 0.4773 0.254 0.2394
H2O4 O2-(H2O) -0.5 -0.106 0.5 1.05 0.5193
H2O5 O2-(H2O) -0.538 0.0 0.557 0.139 0.2888
H2O6 O2-(H2O) 0.138 0.138 0.2803 1.08 0.4889
H2O7 O2-(H2O) 0.0 0.226 0.2441 0.51 0.3698
H2O8 O2-(H2O) 0.131 0.226 0.1822 0.54 0.6295
H2O11 O2-(H2O) 0.088 0.088 0.3043 0.254 0.4395
H2O12 O2-(H2O) 0.257 0.0 0.1015 0.5 0.1249
H2O13 O2-(H2O) 0.0 0.0 0.362 0.35 0.1199
H2O14 O2-(H2O) 0.219 0.405 0.266 0.255 0.4293
