Repository: stefsmeets/lines

# Lines

Lines is a program for plotting powder diffraction patterns, and was initially developed for interactively modifying the background during the course of a Rietveld refinement with XRS-82 (Baerlocher, 1982). The modern way of removing backgrounds is by fitting a Chebyshev polynomial during the course of the Rietveld refinement. In practice, this method is unreliable when doing a Pawley or Le Bail fit, and offers little control over the shape of the background during a Rietveld refinement.

File: zeolite_database/OFF0.cif
data_Offretite
_cell_length_a        13.331
_cell_length_b        13.331
_cell_length_c        7.593
_cell_angle_alpha    90
_cell_angle_beta     90
_cell_angle_gamma    120


# setting 
# _symmetry_space_group_name_H-M 'P-6m2'


loop_
_symmetry_equiv_pos_as_xyz
'x,y,z'
'-x+y,-x,-z'
'-y,x-y,-z'
'-y,x-y,z'
'-x+y,-x,z'
'-y,-x,-z'
'-x+y,y,-z'
'x,x-y,-z'
'-x+y,y,z'
'x,x-y,z'
'x,y,-z'
'-y,-x,z'


loop_
_atom_site_label
_atom_site_type_sumbol
_atom_site_fract_x
_atom_site_fract_y
_atom_site_fract_z
_atom_site_occupancy
_atom_site_U_iso_or_equiv
Si1 Si 0.0007 0.2334 0.2089 0.7 0.0117
Si2 Si 0.0923 0.4236 0.5 0.7 0.0090
Al1 Al 0.0007 0.2334 0.2089 0.3 0.0117
Al2 Al 0.0923 0.4236 0.5 0.3 0.0090
O1 O 0.0243 0.3486 0.3213 1.0 0.0280
O2 O 0.0961 0.9039 0.2558 1.0 0.0218
O3 O 0.8738 0.1262 0.2603 1.0 0.0317
O4 O 0.0103 0.2718 0.0 1.0 0.0312
O5 O 0.2286 0.7714 0.5 1.0 0.0301
O6 O 0.4570 0.5430 0.5 1.0 0.0255
K1 K 0.0 0.0 0.5 1.0 0.0300
Mg1 Mg 0.3333 0.6667 0.0 1.0 0.0205
Ca1 Ca 0.6667 0.3333 0.3947 0.32 0.0285
Ca2 Ca 0.6667 0.3333 0.2812 0.34 0.0837
O7 O 0.3333 0.6667 0.2676 1.0 0.0266
O8 O 0.2446 0.7554 0.0 0.38 0.0489
O9 O 0.1670 0.5266 0.0 0.48 0.0756
O10 O 0.7635 0.2365 0.5 1.0 0.0814
O11 O -0.4369 0.4369 0.1881 1.0 0.1292
O12 O 0.2310 0.2310 0.0 0.17 0.0329

File: zeolite_database/OKO0.cif
data_COK-14
_cell_length_a        24.1319
_cell_length_b        13.7918
_cell_length_c        12.2977
_cell_angle_alpha    90.00
_cell_angle_beta     109.60
_cell_angle_gamma    90.00


# setting 
# _symmetry_space_group_name_H-M 'C12/m1'


loop_
_symmetry_equiv_pos_as_xyz
'x,y,z'
'-x,y,-z'
'-x,-y,-z'
'x,-y,z'
'x+1/2,y+1/2,z'
'-x+1/2,y+1/2,-z'
'-x+1/2,-y+1/2,-z'
'x+1/2,-y+1/2,z'


loop_
_atom_site_label
_atom_site_type_sumbol
_atom_site_fract_x
_atom_site_fract_y
_atom_site_fract_z
_atom_site_occupancy
_atom_site_U_iso_or_equiv
Si3 Si 0.3016 0.7914 0.2446 1.000 0.0100
Si4 Si 0.3131 0.7914 0.5034 1.000 0.0930
Si5 Si 0.3252 0.7955 0.8730 1.000 0.0270
Si6 Si 0.3707 0.6846 0.1016 1.000 0.0470
Si7 Si 0.3840 0.7052 0.7340 1.000 0.0260
Si8 Si 0.2694 0.0000 0.8014 1.000 0.0660
Si9 Si 0.2208 0.5000 0.8210 1.000 0.0280
Si10 Si 0.3187 0.5000 0.6964 1.000 0.0049
Si11 Si 0.2222 0.5000 0.4547 1.000 0.0041
Si12 Si 0.2990 0.5000 0.0577 1.000 0.0360
Si13 Si 0.00003 0.8868 0.1250 1.000 0.0811
O1 O 0.3174 0.9033 0.2284 1.000 0.0420
O2 O 0.3399 0.7215 0.1924 1.000 0.0900
O3 O 0.3216 0.7695 0.3811 1.000 0.0320
O4 O 0.2319 0.7702 0.1901 1.000 0.0380
O5 O 0.3147 0.9064 0.5290 1.000 0.0880
O6 O 0.2500 0.7500 0.5000 1.000 0.0610
O7 O 0.3651 0.7327 0.5984 1.000 0.0190
O8 O 0.3616 0.7687 0.0054 1.000 0.0580
O9 O 0.3052 0.9075 0.8716 1.000 0.0690
O10 O 0.3695 0.7931 0.7999 1.000 0.1270
O11 O 0.3333 0.5933 0.0319 1.000 0.0529
O13 O 0.3577 0.5974 0.7352 1.000 0.0460
O14 O 0.2047 0.0000 0.8134 1.000 0.0400
O15 O 0.2667 0.0000 0.6680 1.000 0.0780
O16 O 0.2347 0.5000 0.9591 1.000 0.0210
O17 O 0.2756 0.5000 0.7732 1.000 0.0900
O18 O 0.2850 0.5000 0.5584 1.000 0.0510
O19 O 0.0456 0.8136 0.2152 1.000 0.0130
Oa O 0.9377 0.8535 0.1340 1.000 0.0049
Ob O 0.0000 0.1270 0.0000 1.000 0.0890
Oc O 0.0103 0.0000 0.1618 1.000 0.0280
O36 O -0.0303 -0.2460 0.5940 0.080 0.0250
O41 O -0.0750 0.5000 0.5830 0.163 0.0250

File: zeolite_database/OSI0.cif
data_UiO-6_Calcined
_cell_length_a        18.3549
_cell_length_b        18.3206
_cell_length_c        5.0530
_cell_angle_alpha    90.0
_cell_angle_beta     90.0
_cell_angle_gamma    90.0


# setting 
# _symmetry_space_group_name_H-M 'Imm2'


loop_
_symmetry_equiv_pos_as_xyz
'x,y,z'
'-x,-y,z'
'-x,y,z'
'x,-y,z'
'x+1/2,y+1/2,z+1/2'
'-x+1/2,-y+1/2,z+1/2'
'-x+1/2,y+1/2,z+1/2'
'x+1/2,-y+1/2,z+1/2'


loop_
_atom_site_label
_atom_site_type_sumbol
_atom_site_fract_x
_atom_site_fract_y
_atom_site_fract_z
_atom_site_occupancy
_atom_site_U_iso_or_equiv
Al1 Al 0.5 0.2867 0.0 1.0 0.0000
Al2 Al 0.6179 0.5 0.604 1.0 0.0000
Al3 Al 0.7205 0.1659 0.528 1.0 0.0000
P1 P 0.5 0.3795 0.527 1.0 0.0000
P2 P 0.7221 0.5 0.081 1.0 0.0000
P3 P 0.3554 0.7691 0.068 1.0 0.0000
O1 O 0.5 0.3073 -0.3398 1.0 0.0000
O2 O 0.5 0.3556 0.2413 1.0 0.0000
O3 O 0.4353 0.2154 0.0247 1.0 0.0000
O4 O 0.6491 0.5 0.9332 1.0 0.0000
O5 O 0.6738 0.5 0.3272 1.0 0.0000
O6 O 0.5724 0.4185 0.5300 1.0 0.0000
O7 O 0.6709 0.1950 0.8099 1.0 0.0000
O8 O 0.6977 0.1764 0.1912 1.0 0.0000
O9 O 0.8081 0.2030 0.5110 1.0 0.0000
O10 O 0.7376 0.0718 0.5281 1.0 0.0000

File: zeolite_database/OSO0.cif
data_OSB-1
_cell_length_a        10.0928
_cell_length_b        10.0928
_cell_length_c        7.6264
_cell_angle_alpha    90
_cell_angle_beta     90
_cell_angle_gamma    120


# setting 
_symmetry_space_group_name_H-M 'P32'


loop_
_symmetry_equiv_pos_as_xyz
'x,y,z'
'-y,x-y,z+2/3'
'-x+y,-x,z+1/3'


loop_
_atom_site_label
_atom_site_type_symbol
_atom_site_fract_x
_atom_site_fract_y
_atom_site_fract_z
_atom_site_occupancy
_atom_site_U_iso_or_equiv
Si1 Si 0.5818 0.2893 0.7241 0.58 0.0130
Be1 Be 0.5818 0.2893 0.7241 0.42 0.0130
Si2 Si 0.2899 0.5811 0.0599 0.53 0.0090
Be2 Be 0.2899 0.5811 0.0599 0.47 0.0090
Si3 Si 0.0007 0.4976 0.2277 0.73 0.0130
Be3 Be 0.0007 0.4976 0.2277 0.28 0.0130
O1 O 0.68 0.3710 0.5540 1.0 0.0200
O2 O 0.312 0.6910 0.8820 1.0 0.0310
O3 O 0.465 0.1070 0.6810 1.0 0.0210
O4 O 0.349 0.4560 0.0180 1.0 0.0280
O5 O 0.107 0.4640 0.1020 1.0 0.0250
O6 O 0.469 0.3560 0.7720 1.0 0.0220
K11 K 0.005 0.4620 0.7200 0.44 0.0500
K12 K -0.006 0.5270 0.7180 0.56 0.0570
K2 K 0.185 0.0750 0.7140 0.79 0.2600
H2O1 O2-(H2O) 0.115 0.1710 0.0510 1.0 0.1170
H2O2 O2-(H2O) 0.136 0.3270 0.5840 1.0 0.1900
H2O3 O2-(H2O) -0.138 0.1890 -0.0790 1.0 0.1800

File: zeolite_database/OWE0.cif
data_UiO-28
_cell_length_a        9.2769
_cell_length_b        14.7984
_cell_length_c        14.6106
_cell_angle_alpha    90.0
_cell_angle_beta     90.0
_cell_angle_gamma    90.0


# setting 
_symmetry_space_group_name_H-M 'Pbcm'


loop_
_symmetry_equiv_pos_as_xyz
'x,y,z'
'x,-y+1/2,-z'
'-x,y+1/2,-z+1/2'
'-x,-y,z+1/2'
'-x,-y,-z'
'-x,y-1/2,z'
'x,-y-1/2,z-1/2'
'x,y,-z-1/2'


loop_
_atom_site_label
_atom_site_type_symbol
_atom_site_fract_x
_atom_site_fract_y
_atom_site_fract_z
_atom_site_occupancy
_atom_site_U_iso_or_equiv
P1 P 0.8765 0.3430 0.2500 1 0.0006
P2 P 0.6820 -0.0279 0.2500 1 0.0005
P3 P 0.1482 0.13343 0.1031 1 0.0006
Al1 Al 0.1426 0.3470 0.1150 0.82 0.0006
Mg1 Mg 0.1426 0.3470 0.1150 0.18 0.0006
Al2 Al 0.9015 0.1356 0.2500 1 0.0006
Al3 Al 0.3323 0.0204 0.2500 0.30 0.0005
Mg3 Mg 0.3323 0.0204 0.2500 0.70 0.0005
O1 O 0.8256 0.2444 0.2500 1 0.0007
O2 O 0.7471 0.4018 0.2500 1 0.0009
O3 O 0.9667 0.3592 0.1638 1 0.0009
O4 O 0.7559 0.0616 0.2500 1 0.0012
O5 O 0.5265 -0.0138 0.2500 1 0.0012
O6 O 0.7279 -0.0783 0.3337 1 0.0012
O7 O 0.2562 0.0668 0.1397 1 0.0011
O8 O 0.1270 0.1149 0.0007 1 0.0010
O9 O 0.0026 0.1206 0.1490 1 0.0009
O10 O 0.1983 0.2308 0.1167 1 0.0008
OW1 O 0.4385 0.1583 0.2500 0.48 0.0017
OW2 O 0.5019 0.2552 0.2500 0.53 0.0044
N1 N 0.2130 -0.084 0.0054 1 0.0011
N2 N 0.6248 0.2425 0.0481 0.50 0.0013
C1 C 0.3689 -0.0966 -0.0138 1 0.0017
C2 C 0.4356 -0.1743 0.4729 1 0.0017

File: zeolite_database/PAR0.cif
data_Partheite
_cell_length_a         21.555
_cell_length_b         8.761
_cell_length_c         9.304
_cell_angle_alpha     90
_cell_angle_beta      91.55
_cell_angle_gamma     90


# setting 
# _symmetry_space_group_name_H-M 'C12/c1'


loop_
_symmetry_equiv_pos_as_xyz
'x,y,z'
'-x,y,-z+1/2'
'-x,-y,-z'
'x,-y,z-1/2'
'x+1/2,y+1/2,z'
'-x+1/2,y+1/2,-z+1/2'
'-x+1/2,-y+1/2,-z'
'x+1/2,-y+1/2,z-1/2'


loop_
_atom_site_label
_atom_site_type_sumbol
_atom_site_fract_x
_atom_site_fract_y
_atom_site_fract_z
_atom_site_occupancy
_atom_site_U_iso_or_equiv
CA Ca 0.35586 0.1991 0.0444 1.0 0.0118
SI1 Si 0.06729 0.1832 0.2896 1.0 0.0067
SI2 Si 0.23983 0.0077 0.4621 1.0 0.0058
AL1 Al 0.1161 0.0844 0.6006 1.0 0.0071
AL2 Al 0.1999 0.3162 0.2858 1.0 0.0065
O1 O 0.0695 0.0181 0.2162 1.0 0.0092
O2 O 0.0725 0.1719 0.4626 1.0 0.0106
O3 O 0.1222 0.2883 0.2295 1.0 0.0113
O4 O 0.1722 0.0363 0.0250 1.0 0.0109
O5 O 0.2081 0.4669 0.4096 1.0 0.0090
O6 O 0.2345 0.1550 0.3605 1.0 0.0106
O7 O 0.2340 0.3599 0.1221 1.0 0.0096
O8 O 0.0 0.2632 0.2500 1.0 0.0080
OH O1-(OH) 0.3523 0.2673 0.2918 1.0 0.0141
H2O1 O2-(H2O) 0.0712 0.5050 0.0159 1.0 0.0332
H2O2 O2-(H2O) 0.4541 0.3070 0.0800 1.0 0.0218

File: zeolite_database/PAU0.cif
data_Paulingite
_cell_length_a         35.093
_cell_length_b         35.093
_cell_length_c         35.093
_cell_angle_alpha     90
_cell_angle_beta      90
_cell_angle_gamma     90


# setting 
_symmetry_space_group_name_H-M 'Im-3m'


loop_
_symmetry_equiv_pos_as_xyz
'x,y,z'
'x,-z,y'
'x,z,-y'
'z,y,-x'
'-z,y,x'
'-y,x,z'
'y,-x,z'
'z,x,y'
'y,z,x'
'-y,-z,x'
'z,-x,-y'
'-y,z,-x'
'-z,-x,y'
'-z,x,-y'
'y,-z,-x'
'x,-y,-z'
'-x,y,-z'
'-x,-y,z'
'y,x,-z'
'-y,-x,-z'
'z,-y,x'
'-z,-y,-x'
'-x,z,y'
'-x,-z,-y'
'-x,-y,-z'
'-x,z,-y'
'-x,-z,y'
'-z,-y,x'
'z,-y,-x'
'y,-x,-z'
'-y,x,-z'
'-z,-x,-y'
'-y,-z,-x'
'y,z,-x'
'-z,x,y'
'y,-z,x'
'z,x,-y'
'z,-x,y'
'-y,z,x'
'-x,y,z'
'x,-y,z'
'x,y,-z'
'-y,-x,z'
'y,x,z'
'-z,y,-x'
'z,y,x'
'x,-z,-y'
'x,z,y'
'x+1/2,y+1/2,z+1/2'
'x+1/2,-z+1/2,y+1/2'
'x+1/2,z+1/2,-y+1/2'
'z+1/2,y+1/2,-x+1/2'
'-z+1/2,y+1/2,x+1/2'
'-y+1/2,x+1/2,z+1/2'
'y+1/2,-x+1/2,z+1/2'
'z+1/2,x+1/2,y+1/2'
'y+1/2,z+1/2,x+1/2'
'-y+1/2,-z+1/2,x+1/2'
'z+1/2,-x+1/2,-y+1/2'
'-y+1/2,z+1/2,-x+1/2'
'-z+1/2,-x+1/2,y+1/2'
'-z+1/2,x+1/2,-y+1/2'
'y+1/2,-z+1/2,-x+1/2'
'x+1/2,-y+1/2,-z+1/2'
'-x+1/2,y+1/2,-z+1/2'
'-x+1/2,-y+1/2,z+1/2'
'y+1/2,x+1/2,-z+1/2'
'-y+1/2,-x+1/2,-z+1/2'
'z+1/2,-y+1/2,x+1/2'
'-z+1/2,-y+1/2,-x+1/2'
'-x+1/2,z+1/2,y+1/2'
'-x+1/2,-z+1/2,-y+1/2'
'-x+1/2,-y+1/2,-z+1/2'
'-x+1/2,z+1/2,-y+1/2'
'-x+1/2,-z+1/2,y+1/2'
'-z+1/2,-y+1/2,x+1/2'
'z+1/2,-y+1/2,-x+1/2'
'y+1/2,-x+1/2,-z+1/2'
'-y+1/2,x+1/2,-z+1/2'
'-z+1/2,-x+1/2,-y+1/2'
'-y+1/2,-z+1/2,-x+1/2'
'y+1/2,z+1/2,-x+1/2'
'-z+1/2,x+1/2,y+1/2'
'y+1/2,-z+1/2,x+1/2'
'z+1/2,x+1/2,-y+1/2'
'z+1/2,-x+1/2,y+1/2'
'-y+1/2,z+1/2,x+1/2'
'-x+1/2,y+1/2,z+1/2'
'x+1/2,-y+1/2,z+1/2'
'x+1/2,y+1/2,-z+1/2'
'-y+1/2,-x+1/2,z+1/2'
'y+1/2,x+1/2,z+1/2'
'-z+1/2,y+1/2,-x+1/2'
'z+1/2,y+1/2,x+1/2'
'x+1/2,-z+1/2,-y+1/2'
'x+1/2,z+1/2,y+1/2'


loop_
_atom_site_label
_atom_site_type_symbol
_atom_site_fract_x
_atom_site_fract_y
_atom_site_fract_z
_atom_site_occupancy
_atom_site_U_iso_or_equiv
NA1 Na 0.1788 0.1788 0.1788 0.11 0.0304
NA2 Na 0.2543 0.2543 0.0 0.11 0.0380
NA3 Na 0.3975 0.3975 0.1445 0.11 0.0697
K1 K 0.1788 0.1788 0.1788 0.574 0.0304
K2 K 0.2543 0.2543 0.0 0.574 0.0380
K3 K 0.3975 0.3975 0.1445 0.574 0.0697
CA1 Ca 0.1788 0.1788 0.1788 0.304 0.0304
CA2 Ca 0.2543 0.2543 0.0 0.304 0.0380
CA3 Ca 0.3975 0.3975 0.1445 0.304 0.0697
BA1 Ba 0.1788 0.1788 0.1788 0.012 0.0304
BA2 Ba 0.2543 0.2543 0.0 0.012 0.0380
BA3 Ba 0.3975 0.3975 0.1445 0.012 0.0697
SI1 Si 0.3137 0.25 0.1863 0.774 0.0060
SI2 Si 0.4021 0.25 0.0979 0.774 0.0058
SI3 Si 0.3132 0.2498 0.0979 0.774 0.0061
SI4 Si 0.4558 0.1072 0.0443 0.774 0.0068
SI5 Si 0.4019 0.1782 0.0448 0.774 0.0057
SI6 Si 0.3126 0.1785 0.0446 0.774 0.0051
SI7 Si 0.2592 0.1073 0.0445 0.774 0.0046
SI8 Si 0.1708 0.1076 0.0441 0.774 0.0056
AL1 Al 0.3137 0.25 0.1863 0.226 0.0060
AL2 Al 0.4021 0.25 0.0979 0.226 0.0058
AL3 Al 0.3132 0.2498 0.0979 0.226 0.0061
AL4 Al 0.4558 0.1072 0.0443 0.226 0.0068
AL5 Al 0.4019 0.1782 0.0448 0.226 0.0057
AL6 Al 0.3126 0.1785 0.0446 0.226 0.0051
AL7 Al 0.2592 0.1073 0.0445 0.226 0.0046
AL8 Al 0.1708 0.1076 0.0441 0.226 0.0056
O1 O 0.1635 0.0933 0.0 1.0 0.0177
O2 O 0.2679 0.0968 0.0 1.0 0.0165
O3 O 0.3041 0.1886 0.0 1.0 0.0177
O4 O 0.4092 0.1900 0.0 1.0 0.0228
O5 O 0.4484 0.0952 0.0 1.0 0.0203
O6 O 0.4489 0.3794 0.0 1.0 0.0228
O7 O 0.0713 0.0713 0.1610 1.0 0.0177
O8 O 0.4308 0.4308 0.2322 1.0 0.0241
O9 O 0.1437 0.1437 0.0545 1.0 0.0190
O10 O 0.2860 0.2860 0.1965 1.0 0.0203
O11 O 0.2868 0.2868 0.0890 1.0 0.0215
O12 O 0.4299 0.4299 0.0548 1.0 0.0253
O13 O 0.2152 0.1211 0.0496 1.0 0.0152
O14 O 0.2870 0.1414 0.0582 1.0 0.0228
O15 O 0.3573 0.1672 0.0525 1.0 0.0190
O16 O 0.4278 0.1417 0.0573 1.0 0.0291
O17 O 0.3002 0.2163 0.0693 1.0 0.0241
O18 O 0.4148 0.2142 0.0710 1.0 0.0241
O19 O 0.3576 0.2623 0.0909 1.0 0.0203
O20 O 0.3080 0.2351 0.1419 1.0 0.0190
H2O1 O2-(H2O) 0.140 0.140 0.140 1.0 0.0722
H2O2 O2-(H2O) 0.217 0.217 0.217 1.0 0.0532
H2O3 O2-(H2O) 0.209 0.209 0.053 1.0 0.0785
H2O4 O2-(H2O) 0.348 0.348 0.200 1.0 0.0697
H2O5 O2-(H2O) 0.350 0.350 0.082 1.0 0.1456
H2O6 O2-(H2O) 0.220 0.220 0.140 1.0 0.1900
H2O7 O2-(H2O) 0.139 0.139 0.217 1.0 0.1900
H2O8 O2-(H2O) 0.334 0.275 0.0 1.0 0.1900
H2O9 O2-(H2O) 0.422 0.285 0.0 1.0 0.1900
H2O10 O2-(H2O) 0.292 0.5 0.0 1.0 0.1900
H2O11 O2-(H2O) 0.367 0.367 0.0 1.0 0.1900
H2O12 O2-(H2O) 0.178 0.0 0.0 1.0 0.1900
H2O13 O2-(H2O) 0.270 0.0 0.0 1.0 0.1900
H2O14 O2-(H2O) 0.458 0.0 0.0 1.0 0.1900

File: zeolite_database/PCR0.cif
data_IPC-4
_cell_length_a        20.114
_cell_length_b        13.956
_cell_length_c        12.351
_cell_angle_alpha    90.00
_cell_angle_beta     114.80
_cell_angle_gamma    90.0


# setting 
# _symmetry_space_group_name_H-M 'C1m1'


loop_
_symmetry_equiv_pos_as_xyz
'x,y,z'
'x,-y,z'
'x+1/2,y+1/2,z'
'x+1/2,-y+1/2,z'


loop_
_atom_site_label
_atom_site_type_sumbol
_atom_site_fract_x
_atom_site_fract_y
_atom_site_fract_z
_atom_site_occupancy
_atom_site_U_iso_or_equiv
Si1 Si 0.4804 0.8046 0.3859 1.0 0.0410
Si2 Si 0.0761 0.1988 0.8576 1.0 0.0410
Si3 Si 0.8481 0.7980 0.8542 1.0 0.0410
Si4 Si 0.8406 0.8001 0.5996 1.0 0.0410
Si5 Si 0.8265 0.7945 0.2418 1.0 0.0410
Si6 Si 0.7599 0.7042 0.9811 1.0 0.0410
Si7 Si 0.7471 0.6928 0.3717 1.0 0.0410
Si8 Si 0.4789 0.8073 0.6312 1.0 0.0410
Si9 Si 0.5012 0.7950 0.0076 1.0 0.0410
Si10 Si 0.5650 0.3004 0.2579 1.0 0.0410
Si11 Si 0.4523 0.0 0.9413 1.0 0.0410
Si12 Si 0.8795 0.0 0.3199 1.0 0.0410
Si13 Si 0.3978 0.5 0.9357 1.0 0.0410
Si14 Si 0.4988 0.5 0.8139 1.0 0.0410
Si15 Si 0.3651 0.5 0.5609 1.0 0.0410
Si16 Si 0.4826 0.5 0.2031 1.0 0.0410
Si17 Si 0.9326 0.5 0.3243 1.0 0.0410
Si18 Si 0.8275 0.5 0.4330 1.0 0.0410
Si19 Si 0.9153 0.5 0.6768 1.0 0.0410
Si20 Si 0.8365 0.5 0.0556 1.0 0.0410
O1 O 0.4812 0.9077 0.3316 1.0 0.0470
O2 O 0.5499 0.7660 0.7443 1.0 0.0470
O3 O 0.4218 0.7513 0.9485 1.0 0.0470
O4 O 0.4168 0.7278 0.6008 1.0 0.0470
O5 O 0.0485 0.0930 0.8259 1.0 0.0470
O6 O 0.0379 0.2377 0.3571 1.0 0.0470
O7 O 0.0374 0.2723 0.1489 1.0 0.0470
O8 O 1.0021 0.4063 -0.0174 1.0 0.0470
O9 O 0.0313 0.0943 0.2145 1.0 0.0470
O10 O 0.0496 0.2401 0.9522 1.0 0.0470
O11 O 0.9574 0.4064 0.6662 1.0 0.0470
O12 O 1.0016 0.3150 0.5226 1.0 0.0470
O13 O 0.8498 0.9082 0.8763 1.0 0.0470
O14 O 0.7805 0.5923 0.3652 1.0 0.0470
O15 O 0.7831 0.7507 0.8831 1.0 0.0470
O16 O 0.7935 0.7612 0.1033 1.0 0.0470
O17 O 0.6687 0.7024 0.9246 1.0 0.0470
O18 O 0.6555 0.6913 0.3166 1.0 0.0470
O19 O 0.8361 0.9071 0.2511 1.0 0.0470
O20 O 0.7872 0.5943 0.0047 1.0 0.0470
O21 O 0.7676 0.7677 0.2932 1.0 0.0470
O22 O 0.8183 0.9067 0.5565 1.0 0.0470
O23 O 0.8393 0.7784 0.7246 1.0 0.0470
O24 O 0.7792 0.7291 0.5055 1.0 0.0470
O25 O 0.9006 0.7406 0.3178 1.0 0.0470
O26 O 0.9159 0.0 0.0751 1.0 0.0470
O27 O 0.9557 0.0 0.3078 1.0 0.0470
O28 O 0.4705 0.5 0.9158 1.0 0.0470
O29 O 0.4341 0.5 0.6858 1.0 0.0470
O30 O 0.9074 0.5 0.8003 1.0 0.0470
O31 O 0.8661 0.5 0.1955 1.0 0.0470
O32 O 0.8992 0.5 1.0086 1.0 0.0470
O33 O 0.9043 0.5 0.4260 1.0 0.0470
O34 O 0.8366 0.5 0.5673 1.0 0.0470
O35 O 0.8904 0.0 0.4544 1.0 0.0470

File: zeolite_database/PHI0.cif
data_Phillipsite
_cell_length_a         9.865
_cell_length_b         14.300
_cell_length_c         8.668
_cell_angle_alpha     90
_cell_angle_beta      124.20
_cell_angle_gamma     90


# setting 
# _symmetry_space_group_name_H-M 'P121/m1'


loop_
_symmetry_equiv_pos_as_xyz
'x,y,z'
'-x,y+1/2,-z'
'-x,-y,-z'
'x,-y-1/2,z'


loop_
_atom_site_label
_atom_site_type_sumbol
_atom_site_fract_x
_atom_site_fract_y
_atom_site_fract_z
_atom_site_occupancy
_atom_site_U_iso_or_equiv
K1 K 0.8480 0.2500 0.2076 1.0 0.0304
CA Ca 0.6080 0.6262 0.4401 0.412 0.0271
SI1 Si 0.7362 0.0248 0.2805 0.669 0.0137
SI2 Si 0.4206 0.1409 0.0019 0.669 0.0134
SI3 Si 0.0604 0.0078 0.2844 0.669 0.0141
SI4 Si 0.1204 0.1396 0.0421 0.669 0.0144
AL1 Al 0.7362 0.0248 0.2805 0.331 0.0137
AL2 Al 0.4206 0.1409 0.0019 0.331 0.0134
AL3 Al 0.0604 0.0078 0.2844 0.331 0.0141
AL4 Al 0.1204 0.1396 0.0421 0.331 0.0144
O1 O 0.1335 0.0976 0.2289 1.0 0.0258
O2 O 0.6445 0.5766 0.1878 1.0 0.0246
O3 O 0.6100 0.1130 0.1728 1.0 0.0239
O4 O 0.0254 0.9154 0.1494 1.0 0.0234
O5 O 0.8957 0.0440 0.2713 1.0 0.0261
O6 O 0.3022 0.3738 0.0783 1.0 0.0294
O7 O 0.7872 0.4795 0.4982 1.0 0.0241
O8 O 0.5814 0.7500 0.0616 1.0 0.0246
O9 O 0.0665 0.2500 0.0196 1.0 0.0269
H2O1 O2-(H2O) 0.7551 0.7500 0.4733 1.0 0.0988
H2O2 O2-(H2O) 0.1552 0.7500 0.4382 1.0 0.0925
H2O3 O2-(H2O) 0.3208 0.8525 0.1740 1.0 0.1115
H2O4 O2-(H2O) 0.5085 0.2500 0.4384 1.0 0.2368
H2O5 O2-(H2O) 0.5 0.5 0.5 1.0 0.2102

File: zeolite_database/PHI1.cif
data_Harmotome
_cell_length_a         9.879
_cell_length_b         14.139
_cell_length_c         8.693
_cell_angle_alpha     90
_cell_angle_beta      124.81
_cell_angle_gamma     90


# setting 
# _symmetry_space_group_name_H-M 'P121/m1'


loop_
_symmetry_equiv_pos_as_xyz
'x,y,z'
'-x,y+1/2,-z'
'-x,-y,-z'
'x,-y-1/2,z'


loop_
_atom_site_label
_atom_site_type_sumbol
_atom_site_fract_x
_atom_site_fract_y
_atom_site_fract_z
_atom_site_occupancy
_atom_site_U_iso_or_equiv
BA Ba 0.86290 0.25 0.19441 1.0 0.0227
CA Ca 0.5869 0.6286 0.4799 0.15 0.0000
SI1 Si 0.7367 0.0248 0.2840 0.75 0.0104
SI2 Si 0.4214 0.1410 0.0136 0.75 0.0098
SI3 Si 0.0577 0.0075 0.2898 0.75 0.0099
SI4 Si 0.1216 0.1390 0.0375 0.75 0.0108
AL1 Al 0.7367 0.0248 0.2840 0.25 0.0104
AL2 Al 0.4214 0.1410 0.0136 0.25 0.0098
AL3 Al 0.0577 0.0075 0.2898 0.25 0.0099
AL4 Al 0.1216 0.1390 0.0375 0.25 0.0108
O1 O 0.1042 0.0896 0.1958 1.0 0.0310
O2 O 0.6470 0.5726 0.1679 1.0 0.0228
O3 O 0.6163 0.1186 0.1792 1.0 0.0200
O4 O 0.0050 0.9083 0.1711 1.0 0.0260
O5 O 0.9057 0.0515 0.2955 1.0 0.0186
O6 O 0.3137 0.3709 0.1017 1.0 0.0233
O7 O 0.7808 0.4856 0.4976 1.0 0.0213
O8 O 0.5885 0.75 0.0573 1.0 0.0223
O9 O 0.0661 0.25 0.0256 1.0 0.0252
H2O1 O2-(H2O) 0.8004 0.75 0.4889 1.0 0.0697
H2O2 O2-(H2O) 0.1148 0.75 0.4593 1.0 0.0608
H2O3 O2-(H2O) 0.3027 0.8628 0.1324 1.0 0.0735
H2O4 O2-(H2O) 0.4611 0.75 0.5134 1.0 0.5953
H2O5 O2-(H2O) 0.5 0.5 0.5 1.0 0.4433

File: zeolite_database/PON0.cif
data_IST-1
_cell_length_a        9.6152
_cell_length_b        8.6702
_cell_length_c        16.2196
_cell_angle_alpha    90.0
_cell_angle_beta     90.0
_cell_angle_gamma    90.0


# setting 
_symmetry_space_group_name_H-M 'Pca21'


loop_
_symmetry_equiv_pos_as_xyz
'x,y,z'
'-x,-y,z+1/2'
'-x+1/2,y,z+1/2'
'x+1/2,-y,z'


loop_
_atom_site_label
_atom_site_type_symbol
_atom_site_fract_x
_atom_site_fract_y
_atom_site_fract_z
_atom_site_occupancy
_atom_site_U_iso_or_equiv
Al1 Al 0.195 0.8346 0.3921 1 0.0054
Al2 Al 0.0171 0.6502 0.104 1 0.0054
Al3 Al 0.178 0.4521 0.3614 1 0.0054
P1 P 0.038 0.3284 0.7909 1 0.0054
P2 P 0.1877 0.5844 0.5345 1 0.0054
P3 P 0.0259 0.1513 0.4455 1 0.0054
O1 O 0.3738 0.896 0.4306 1 0.0075
O2 O 0.147 0.732 0.4927 1 0.0075
O3 O 0.0188 0.7988 0.3478 1 0.0075
O4 O 0.1226 0.0127 0.4409 1 0.0075
O5 O 0.2011 0.3396 0.8031 1 0.0075
O6 O 0.974 0.4831 0.807 1 0.0075
O7 O 0.0198 0.278 0.7014 1 0.0075
O8 O -0.0371 0.789 0.0367 1 0.0075
O9 O 0.1931 0.6098 0.0977 1 0.0075
O10 O 0.94 0.4761 0.0856 1 0.0075
O11 O 0.0676 0.276 0.3868 1 0.0075
O12 O 0.2282 0.4627 0.4698 1 0.0075
O13 O 0.2607 0.6465 0.3459 1.125 0.0075
C1 C 0.1528 0.9036 0.7281 1.5 0.0500
N1 N 0.2603 0.9621 0.7855 1.29 0.0500
C2 C 0.1442 0.1472 0.1047 1.5 0.0500
N2 N 0.1317 0.1829 0.0146 1.43 0.0500

File: zeolite_database/POS0.cif
data_PUK-16
_cell_length_a        19.0592
_cell_length_b        19.0592
_cell_length_c        11.6968
_cell_angle_alpha    90.00
_cell_angle_beta     90.00
_cell_angle_gamma    90.00


# setting 
_symmetry_space_group_name_H-M 'P42/mnm'


loop_
_symmetry_equiv_pos_as_xyz
'x,y,z'
'-y+1/2,x+1/2,z+1/2'
'y+1/2,-x+1/2,z+1/2'
'x+1/2,-y+1/2,-z+1/2'
'-x+1/2,y+1/2,-z+1/2'
'-x,-y,z'
'y,x,-z'
'-y,-x,-z'
'-x,-y,-z'
'y-1/2,-x-1/2,-z-1/2'
'-y-1/2,x-1/2,-z-1/2'
'-x-1/2,y-1/2,z-1/2'
'x-1/2,-y-1/2,z-1/2'
'x,y,-z'
'-y,-x,z'
'y,x,z'


loop_
_atom_site_label
_atom_site_type_symbol
_atom_site_fract_x
_atom_site_fract_y
_atom_site_fract_z
_atom_site_occupancy
_atom_site_U_iso_or_equiv
Si1 Si 0.0584 0.0584 0.1316 0.944 0.0337
Ge1 Ge 0.0584 0.0584 0.1316 0.056 0.0337
Si2 Si 0.1983 0.0162 0.2655 0.823 0.0337
Ge2 Ge 0.1983 0.0162 0.2655 0.177 0.0337
Si3 Si 0.1174 0.0003 0.5 0.854 0.0337
Ge3 Ge 0.1174 0.0003 0.5 0.146 0.0337
Si4 Si 0.2638 0.1464 0.3708 0.452 0.0337
Ge4 Ge 0.2638 0.1464 0.3708 0.548 0.0337
Si5 Si 0.3782 0.2633 0.3655 0.193 0.0337
Ge5 Ge 0.3782 0.2633 0.3655 0.807 0.0337
O1 O 0 0 0.1511 1 0.0363
O2 O 0.0743 0.0743 0 1 0.0363
O3 O 0.1316 0.0334 0.1856 1 0.0363
O4 O 0.2446 -0.0494 0.2203 1 0.0363
O5 O 0.1688 -0.0047 0.3901 1 0.0363
O6 O 0.0679 -0.0679 0.5 1 0.0363
O7 O 0.0718 0.0718 0.5 1 0.0363
O8 O 0.2546 0.0797 0.2780 1 0.0363
O9 O 0.1848 0.1848 0.3750 1 0.0363
O10 O 0.2843 0.1137 0.5 1 0.0363
O11 O 0.3224 0.2009 0.3133 1 0.0363
O12 O 0.3468 0.3468 0.3496 1 0.0363
O13 O 0.4064 0.2429 0.5 1 0.0363
F F 0.2612 0.2612 0.5 1 0.2533
C1 C 0.6118 -0.1052 0.0591 0.5 0.2528
C2 C 0.5972 -0.0326 0.0640 0.583 0.2528
C3 C 0.5348 -0.0089 0.1176 0.583 0.2528
C4 C 0.5020 -0.1285 0.1608 0.583 0.2528
C5 C 0.5640 -0.1535 0.1078 0.583 0.2528
C6 C 0.6949 -0.2070 0.0069 0.75 0.2528
C7 C 0.7298 -0.0792 -0.0397 0.75 0.2528
N1 N 0.4882 -0.0569 0.1651 0.5 0.2528
N2 N 0.6772 -0.1308 0.0033 0.5 0.2528

File: zeolite_database/PSI0.cif
data_PST-6
_cell_length_a        38.2793
_cell_length_b        22.4638
_cell_length_c        8.36197
_cell_angle_alpha    90.00
_cell_angle_beta     90.00
_cell_angle_gamma    90.00


# setting 
# _symmetry_space_group_name_H-M 'Pba2'


loop_
_symmetry_equiv_pos_as_xyz
'x,y,z'
'-x,-y,z'
'-x+1/2,y+1/2,z'
'x+1/2,-y+1/2,z'


loop_
_atom_site_label
_atom_site_type_sumbol
_atom_site_fract_x
_atom_site_fract_y
_atom_site_fract_z
_atom_site_occupancy
_atom_site_U_iso_or_equiv
Al1 Al 0.0460 0.6134 0.1414 1.0000 0.0538
Al2 Al 0.4527 0.6164 0.6125 1.0000 0.0538
Al3 Al 0.1516 0.5570 0.1280 1.0000 0.0538
Al4 Al 0.3538 0.5518 0.6142 1.0000 0.0538
Al5 Al 0.9870 0.6933 0.6305 1.0000 0.0538
Al6 Al 0.3831 0.6656 0.1167 1.0000 0.0538
Al7 Al 0.2130 0.8564 0.6255 1.0000 0.0538
Al8 Al 0.2891 0.4807 0.1163 1.0000 0.0538
Al9 Al 0.5146 0.6780 0.1275 1.0000 0.0538
Al10 Al 0.3577 0.2948 0.1236 1.0000 0.0538
Al11 Al 0.3560 0.7987 0.6283 1.0000 0.0538
Al12 Al 0.5808 0.6269 0.6279 1.0000 0.0538
Al13 Al 0.2887 0.8543 0.1310 1.0000 0.0538
Al14 Al 0.1146 0.6745 0.6231 1.0000 0.0538
Al15 Al 0.2161 0.4880 0.6179 1.0000 0.0538
Al16 Al 0.9187 0.6377 0.1291 1.0000 0.0538
Al17 Al 0.0837 0.4991 0.6269 1.0000 0.0538
Al18 Al 0.4170 0.5005 0.1126 1.0000 0.0538
P1 P 0.3502 0.5470 0.2446 1.0000 0.0538
P2 P 0.0493 0.6164 0.7664 1.0000 0.0538
P3 P 0.1444 0.2924 0.2448 1.0000 0.0538
P4 P 0.4529 0.6124 0.2432 1.0000 0.0538
P5 P 0.1535 0.5616 0.7477 1.0000 0.0538
P6 P 0.3566 0.2975 0.7484 1.0000 0.0538
P7 P 0.0815 0.8751 0.2522 1.0000 0.0538
P8 P 0.0808 0.4939 0.2457 1.0000 0.0538
P9 P 0.4196 0.8693 0.7443 1.0000 0.0538
P10 P 0.5144 0.6848 0.7521 1.0000 0.0538
P11 P 0.2131 0.8481 0.2435 1.0000 0.0538
P12 P 0.2150 0.4807 0.2594 1.0000 0.0538
P13 P 0.2902 0.8613 0.7517 1.0000 0.0538
P14 P 0.9868 0.7008 0.2570 1.0000 0.0538
P15 P 0.4208 0.5012 0.7554 1.0000 0.0538
P16 P 0.2918 0.4871 0.7487 1.0000 0.0538
P17 P 0.1164 0.6691 0.2469 1.0000 0.0538
P18 P 0.3821 0.6708 0.7371 1.0000 0.0538
O1 O 0.1616 0.5583 0.9265 1.0000 0.0652
O2 O 0.1244 0.5180 0.7066 1.0000 0.0652
O3 O 0.1439 0.6239 0.6997 1.0000 0.0652
O4 O 0.0755 0.6656 0.7220 1.0000 0.0652
O5 O 0.0563 0.5590 0.6671 1.0000 0.0652
O6 O 0.0704 0.4336 0.7116 1.0000 0.0652
O7 O 0.1180 0.3569 0.6951 1.0000 0.0652
O8 O 0.1413 0.2925 0.4247 1.0000 0.0652
O9 O 0.2306 0.4909 0.4241 1.0000 0.0652
O10 O 0.2445 0.4932 0.1333 1.0000 0.0652
O11 O 0.3117 0.5339 0.2223 1.0000 0.0652
O12 O 0.3724 0.5109 0.1273 1.0000 0.0652
O13 O 0.4381 0.5497 0.2440 1.0000 0.0652
O14 O 0.4265 0.6540 0.1607 1.0000 0.0652
O15 O 0.3579 0.6131 0.2174 1.0000 0.0652
O16 O 0.4881 0.6152 0.1579 1.0000 0.0652
O17 O 0.5528 0.6715 0.2363 1.0000 0.0652
O18 O 0.5871 0.6114 0.4282 1.0000 0.0652
O19 O 0.4578 0.6323 0.4156 1.0000 0.0652
O20 O 0.4916 0.6301 0.7134 1.0000 0.0652
O21 O 0.5482 0.6797 0.6512 1.0000 0.0652
O22 O 0.5246 0.6824 0.9282 1.0000 0.0652
O23 O 0.3025 0.4806 0.9215 1.0000 0.0652
O24 O 0.2525 0.5019 0.7417 1.0000 0.0652
O25 O 0.1861 0.5419 0.6533 1.0000 0.0652
O26 O 0.1810 0.8122 0.7048 1.0000 0.0652
O27 O 0.3604 0.5313 0.4168 1.0000 0.0652
O28 O 0.3113 0.5372 0.6662 1.0000 0.0652
O29 O 0.3817 0.5118 0.7348 1.0000 0.0652
O30 O 0.4406 0.5434 0.6394 1.0000 0.0652
O31 O 0.4207 0.6632 0.6943 1.0000 0.0652
O32 O 0.3613 0.6271 0.6345 1.0000 0.0652
O33 O 0.3767 0.6548 0.9138 1.0000 0.0652
O34 O 0.1841 0.8076 0.1860 1.0000 0.0652
O35 O 0.2970 0.8694 0.9309 1.0000 0.0652
O36 O 0.2520 0.8456 0.7251 1.0000 0.0652
O37 O 0.3133 0.8117 0.6858 1.0000 0.0652
O38 O 0.3172 0.7991 0.1942 1.0000 0.0652
O39 O 0.2465 0.8320 0.1546 1.0000 0.0652
O40 O 0.2182 0.8425 0.4242 1.0000 0.0652
O41 O 0.1312 0.7450 0.6440 1.0000 0.0652
O42 O 0.1074 0.6589 0.4233 1.0000 0.0652
O43 O 0.0837 0.6546 0.1462 1.0000 0.0652
O44 O 0.0528 0.5421 0.2160 1.0000 0.0652
O45 O 0.1460 0.6277 0.1980 1.0000 0.0652
O46 O 0.1854 0.5231 0.2301 1.0000 0.0652
O47 O 0.0538 0.6017 0.9409 1.0000 0.0652
O48 O 0.3695 0.7334 0.7136 1.0000 0.0652
O49 O 0.3697 0.7351 0.1743 1.0000 0.0652
O50 O 0.0883 0.4901 0.4240 1.0000 0.0652
O51 O 0.1141 0.5161 0.1585 1.0000 0.0652
O52 O 0.4313 0.5189 0.9241 1.0000 0.0652
O53 O 0.0096 0.6576 0.1605 1.0000 0.0652
O54 O 0.0126 0.6392 0.7248 1.0000 0.0652
O55 O 0.9967 0.6979 0.4307 1.0000 0.0652
O56 O 0.3598 0.2823 0.9233 1.0000 0.0652
O57 O 0.9480 0.6837 0.2286 1.0000 0.0652
O58 O 0.6193 0.6506 0.7106 1.0000 0.0652
O59 O 0.6155 0.6469 0.1770 1.0000 0.0652
O60 O 0.5687 0.5623 0.7237 1.0000 0.0652
O61 O 0.5708 0.5697 0.1611 1.0000 0.0652
O62 O 0.4244 0.8557 0.9237 1.0000 0.0652
O63 O 0.7993 0.5816 0.6627 1.0000 0.0652
O64 O 0.2972 0.4120 0.2032 1.0000 0.0652
O65 O 0.7014 0.5697 0.6532 1.0000 0.0652
O66 O 0.7963 0.5834 0.2440 1.0000 0.0652
O67 O 0.3724 0.2328 0.2260 1.0000 0.0652
O68 O 0.5055 0.2596 0.7200 1.0000 0.0652
O69 O 0.5563 0.1725 0.6508 1.0000 0.0652
O70 O 0.5711 0.0657 0.1811 1.0000 0.0652
O71 O 0.6232 0.1550 0.1778 1.0000 0.0652
O72 O 0.5079 0.2617 0.1888 1.0000 0.0652

File: zeolite_database/PUN0.cif
data_PUK-9
_cell_length_a        15.578
_cell_length_b        9.1704
_cell_length_c        19.993
_cell_angle_alpha    90.00
_cell_angle_beta     90.00
_cell_angle_gamma    90.00


# setting 
_symmetry_space_group_name_H-M 'Pbcn'


loop_
_symmetry_equiv_pos_as_xyz
'x,y,z'
'x+1/2,-y+1/2,-z'
'-x,y,-z+1/2'
'-x+1/2,-y+1/2,z+1/2'
'-x,-y,-z'
'-x-1/2,y-1/2,z'
'x,-y,z-1/2'
'x-1/2,y-1/2,-z-1/2'


loop_
_atom_site_label
_atom_site_type_symbol
_atom_site_fract_x
_atom_site_fract_y
_atom_site_fract_z
_atom_site_occupancy
_atom_site_U_iso_or_equiv
Ge1 Ge 0.63216 0.79958 0.64727 0.78 0.0179
Ge2 Ge 0.49375 0.58373 0.59932 0.78 0.0170
Ge3 Ge 0.21865 0.40739 0.41086 0.78 0.0206
Ge4 Ge 0.36915 0.61943 0.47471 0.78 0.0190
Ge5 Ge 0.5 0.67442 0.75 0.78 0.0171
Al1 Al 0.63216 0.79958 0.64727 0.22 0.0179
Al2 Al 0.49375 0.58373 0.59932 0.22 0.0170
Al3 Al 0.21865 0.40739 0.41086 0.22 0.0206
Al4 Al 0.36915 0.61943 0.47471 0.22 0.0190
Al5 Al 0.5 0.67442 0.75 0.22 0.0171
O1 O 0.5591 0.7352 0.5875 1 0.0263
O2 O 0.3962 0.604 0.558 1 0.0317
O3 O 0.2804 0.5082 0.4643 1 0.0310
O4 O 0.2748 0.3028 0.3541 1 0.0350
O5 O 0.5855 0.7846 0.7261 1 0.0325
O6 O 0.4695 0.5644 0.6829 1 0.0285
O7 O 0.4568 0.5751 0.4258 1 0.0325
O8 O 0.6506 0.9833 0.6357 1 0.0361
O9 O 0.1552 0.3005 0.4619 1 0.0367
N1 N 0.6234 0.8917 0.3784 1 0.0800
C1 C 0.6539 0.7749 0.4168 1 0.1596
H1A H 0.6063 0.7219 0.4351 1 0.2406
H1B H 0.689 0.8116 0.4525 1 0.2406
H1C H 0.6875 0.7113 0.3891 1 0.2406
C2 C 0.5659 0.8447 0.3274 1 0.2406
H2A H 0.534 0.9265 0.3093 1 0.2888
H2B H 0.5256 0.7734 0.3447 1 0.2888
C3 C 0.5763 0.987 0.4207 1 0.4205
H3A H 0.5281 0.9352 0.4393 1 0.6320
H3B H 0.5561 1.0685 0.3953 1 0.6320
H3C H 0.6126 1.0202 0.4563 1 0.6320
C4 C 0.695 0.964 0.351 1 0.3052
H4A H 0.6759 1.046 0.3249 1 0.4585
H4B H 0.7264 0.8982 0.3228 1 0.4585
H4C H 0.7316 0.9979 0.3864 1 0.4585
C5 C 0.626 0.774 0.2715 1 0.4104
H5A H 0.5914 0.7375 0.2355 1 0.6155
H5B H 0.6583 0.695 0.2907 1 0.6155
H5C H 0.665 0.8464 0.2547 1 0.6155

File: zeolite_database/RHO0.cif
data_Pahasapaite
_cell_length_a         13.781
_cell_length_b         13.781
_cell_length_c         13.781
_cell_angle_alpha     90
_cell_angle_beta      90
_cell_angle_gamma     90


# setting 
# _symmetry_space_group_name_H-M 'I23'


loop_
_symmetry_equiv_pos_as_xyz
'x,y,z'
'z,x,y'
'y,z,x'
'-y,-z,x'
'z,-x,-y'
'-y,z,-x'
'-z,-x,y'
'-z,x,-y'
'y,-z,-x'
'x,-y,-z'
'-x,y,-z'
'-x,-y,z'
'x+1/2,y+1/2,z+1/2'
'z+1/2,x+1/2,y+1/2'
'y+1/2,z+1/2,x+1/2'
'-y+1/2,-z+1/2,x+1/2'
'z+1/2,-x+1/2,-y+1/2'
'-y+1/2,z+1/2,-x+1/2'
'-z+1/2,-x+1/2,y+1/2'
'-z+1/2,x+1/2,-y+1/2'
'y+1/2,-z+1/2,-x+1/2'
'x+1/2,-y+1/2,-z+1/2'
'-x+1/2,y+1/2,-z+1/2'
'-x+1/2,-y+1/2,z+1/2'


loop_
_atom_site_label
_atom_site_type_sumbol
_atom_site_fract_x
_atom_site_fract_y
_atom_site_fract_z
_atom_site_occupancy
_atom_site_U_iso_or_equiv
LI Li 0.3013 0.3013 0.3013 1.0 0.0239
LI Li 0.3013 0.3013 0.3013 1.0 0.0239
NA Na 0.3615 0.0357 0.0301 0.008 0.0464
K1 K 0.3615 0.0357 0.0301 0.05 0.0464
CA Ca 0.3615 0.0357 0.0301 0.229 0.0464
BE Be 0.4207 0.1210 0.2675 1.0 0.0096
P1 P 0.2771 0.1240 0.4224 1.0 0.0090
O1 O 0.2246 0.2178 0.3914 1.0 0.0120
O2 O 0.3781 0.1245 0.3766 1.0 0.0147
O3 O 0.3791 0.0329 0.2041 1.0 0.0149
O4 O 0.2160 0.0383 0.3889 1.0 0.0147
H2O1 O2-(H2O) 0.3851 0.3851 0.3851 1.0 0.0390
H2O2 O2-(H2O) 0.4768 0.0 0.0 0.5 0.0213
H2O3 O2-(H2O) 0.2171 0.1095 0.0714 0.5 0.0507
H2O4 O2-(H2O) 0.2459 0.0765 0.0504 0.5 0.0833

File: zeolite_database/RHO1.cif
data_Rho_Deuterated_Berylloarsenate
_cell_length_a         14.001
_cell_length_b         14.001
_cell_length_c         14.001
_cell_angle_alpha     90
_cell_angle_beta      90
_cell_angle_gamma     90


# setting 
_symmetry_space_group_name_H-M 'I23'


loop_
_symmetry_equiv_pos_as_xyz
'x,y,z'
'z,x,y'
'y,z,x'
'-y,-z,x'
'z,-x,-y'
'-y,z,-x'
'-z,-x,y'
'-z,x,-y'
'y,-z,-x'
'x,-y,-z'
'-x,y,-z'
'-x,-y,z'
'x+1/2,y+1/2,z+1/2'
'z+1/2,x+1/2,y+1/2'
'y+1/2,z+1/2,x+1/2'
'-y+1/2,-z+1/2,x+1/2'
'z+1/2,-x+1/2,-y+1/2'
'-y+1/2,z+1/2,-x+1/2'
'-z+1/2,-x+1/2,y+1/2'
'-z+1/2,x+1/2,-y+1/2'
'y+1/2,-z+1/2,-x+1/2'
'x+1/2,-y+1/2,-z+1/2'
'-x+1/2,y+1/2,-z+1/2'
'-x+1/2,-y+1/2,z+1/2'


loop_
_atom_site_label
_atom_site_type_symbol
_atom_site_fract_x
_atom_site_fract_y
_atom_site_fract_z
_atom_site_occupancy
_atom_site_U_iso_or_equiv
RB1 Rb 0.5 0.0 0.0 1.0 0.0619
RB2 Rb 0.1903 0.1903 0.1903 1.0 0.0980
RB3 Rb 0.3716 0.3716 0.3716 0.87 0.0980
RB4 Rb 0.244 0.0 0.0 0.25 0.0980
BE1 Be 0.2173 0.9311 0.3717 1.0 0.0550
AS1 As 0.27446 0.12749 0.42737 1.0 0.0100
O1 O 0.2296 0.2349 0.3988 1.0 0.0190
O2 O 0.3882 0.1265 0.3899 1.0 0.0120
O3 O 0.2852 0.1055 0.5429 1.0 0.0560
O4 O 0.2094 0.0467 0.3679 1.0 0.0170
D2O1 O2-(D2O) 0.244 0.0 0.0 0.10 0.0600
D2O2 O2-(D2O) 0.066 0.066 0.066 0.23 0.0600
D2O3 O2-(D2O) 0.441 0.441 0.441 0.07 0.0600

File: zeolite_database/RHO2.cif
data_Rho_Hydrated
_cell_length_a         15.031
_cell_length_b         15.031
_cell_length_c         15.031
_cell_angle_alpha     90
_cell_angle_beta      90
_cell_angle_gamma     90


# setting 
# _symmetry_space_group_name_H-M 'Im-3m'


loop_
_symmetry_equiv_pos_as_xyz
'x,y,z'
'x,-z,y'
'x,z,-y'
'z,y,-x'
'-z,y,x'
'-y,x,z'
'y,-x,z'
'z,x,y'
'y,z,x'
'-y,-z,x'
'z,-x,-y'
'-y,z,-x'
'-z,-x,y'
'-z,x,-y'
'y,-z,-x'
'x,-y,-z'
'-x,y,-z'
'-x,-y,z'
'y,x,-z'
'-y,-x,-z'
'z,-y,x'
'-z,-y,-x'
'-x,z,y'
'-x,-z,-y'
'-x,-y,-z'
'-x,z,-y'
'-x,-z,y'
'-z,-y,x'
'z,-y,-x'
'y,-x,-z'
'-y,x,-z'
'-z,-x,-y'
'-y,-z,-x'
'y,z,-x'
'-z,x,y'
'y,-z,x'
'z,x,-y'
'z,-x,y'
'-y,z,x'
'-x,y,z'
'x,-y,z'
'x,y,-z'
'-y,-x,z'
'y,x,z'
'-z,y,-x'
'z,y,x'
'x,-z,-y'
'x,z,y'
'x+1/2,y+1/2,z+1/2'
'x+1/2,-z+1/2,y+1/2'
'x+1/2,z+1/2,-y+1/2'
'z+1/2,y+1/2,-x+1/2'
'-z+1/2,y+1/2,x+1/2'
'-y+1/2,x+1/2,z+1/2'
'y+1/2,-x+1/2,z+1/2'
'z+1/2,x+1/2,y+1/2'
'y+1/2,z+1/2,x+1/2'
'-y+1/2,-z+1/2,x+1/2'
'z+1/2,-x+1/2,-y+1/2'
'-y+1/2,z+1/2,-x+1/2'
'-z+1/2,-x+1/2,y+1/2'
'-z+1/2,x+1/2,-y+1/2'
'y+1/2,-z+1/2,-x+1/2'
'x+1/2,-y+1/2,-z+1/2'
'-x+1/2,y+1/2,-z+1/2'
'-x+1/2,-y+1/2,z+1/2'
'y+1/2,x+1/2,-z+1/2'
'-y+1/2,-x+1/2,-z+1/2'
'z+1/2,-y+1/2,x+1/2'
'-z+1/2,-y+1/2,-x+1/2'
'-x+1/2,z+1/2,y+1/2'
'-x+1/2,-z+1/2,-y+1/2'
'-x+1/2,-y+1/2,-z+1/2'
'-x+1/2,z+1/2,-y+1/2'
'-x+1/2,-z+1/2,y+1/2'
'-z+1/2,-y+1/2,x+1/2'
'z+1/2,-y+1/2,-x+1/2'
'y+1/2,-x+1/2,-z+1/2'
'-y+1/2,x+1/2,-z+1/2'
'-z+1/2,-x+1/2,-y+1/2'
'-y+1/2,-z+1/2,-x+1/2'
'y+1/2,z+1/2,-x+1/2'
'-z+1/2,x+1/2,y+1/2'
'y+1/2,-z+1/2,x+1/2'
'z+1/2,x+1/2,-y+1/2'
'z+1/2,-x+1/2,y+1/2'
'-y+1/2,z+1/2,x+1/2'
'-x+1/2,y+1/2,z+1/2'
'x+1/2,-y+1/2,z+1/2'
'x+1/2,y+1/2,-z+1/2'
'-y+1/2,-x+1/2,z+1/2'
'y+1/2,x+1/2,z+1/2'
'-z+1/2,y+1/2,-x+1/2'
'z+1/2,y+1/2,x+1/2'
'x+1/2,-z+1/2,-y+1/2'
'x+1/2,z+1/2,y+1/2'


loop_
_atom_site_label
_atom_site_type_sumbol
_atom_site_fract_x
_atom_site_fract_y
_atom_site_fract_z
_atom_site_occupancy
_atom_site_U_iso_or_equiv
NA1 Na 0.2768 0.2768 0.2768 0.180 0.0798
CS1 Cs 0.0 0.0 0.3554 0.260 0.0038
SI1 Si 0.25 0.1042 0.3958 0.749 0.0405
AL1 Al 0.25 0.1042 0.3958 0.251 0.0405
O1 O 0.2107 0.0 0.3834 1.0 0.0709
O2 O 0.1652 0.1652 0.3654 1.0 0.0709
H2O1 O2-(H2O) 0.0749 0.2096 0.2096 0.204 0.0697
H2O2 O2-(H2O) 0.0542 0.0542 0.2756 0.504 0.1900
H2O3 O2-(H2O) 0.0636 0.1180 0.1735 0.305 0.1900
H2O4 O2-(H2O) 0.0 0.0 0.4295 0.717 0.1900
H2O5 O2-(H2O) 0.0 0.0 0.0 0.70 0.1900

File: zeolite_database/RON0.cif
data_Roggianite
_cell_length_a         18.33
_cell_length_b         18.33
_cell_length_c         9.16
_cell_angle_alpha     90
_cell_angle_beta      90
_cell_angle_gamma     90


# setting 
# _symmetry_space_group_name_H-M 'I4/mcm'


loop_
_symmetry_equiv_pos_as_xyz
'x,y,z'
'-y,x,z'
'y,-x,z'
'x,-y,-z+1/2'
'-x,y,-z+1/2'
'-x,-y,z'
'y,x,-z+1/2'
'-y,-x,-z+1/2'
'-x,-y,-z'
'y,-x,-z'
'-y,x,-z'
'-x,y,z-1/2'
'x,-y,z-1/2'
'x,y,-z'
'-y,-x,z-1/2'
'y,x,z-1/2'
'x+1/2,y+1/2,z+1/2'
'-y+1/2,x+1/2,z+1/2'
'y+1/2,-x+1/2,z+1/2'
'x+1/2,-y+1/2,-z+1'
'-x+1/2,y+1/2,-z+1'
'-x+1/2,-y+1/2,z+1/2'
'y+1/2,x+1/2,-z+1'
'-y+1/2,-x+1/2,-z+1'
'-x+1/2,-y+1/2,-z+1/2'
'y+1/2,-x+1/2,-z+1/2'
'-y+1/2,x+1/2,-z+1/2'
'-x+1/2,y+1/2,z'
'x+1/2,-y+1/2,z'
'x+1/2,y+1/2,-z+1/2'
'-y+1/2,-x+1/2,z'
'y+1/2,x+1/2,z'


loop_
_atom_site_label
_atom_site_type_sumbol
_atom_site_fract_x
_atom_site_fract_y
_atom_site_fract_z
_atom_site_occupancy
_atom_site_U_iso_or_equiv
Ca1 Ca 0.1769 0.1769 0.25 1.0 0.0170
SI1 Si 0.1044 0.2810 0.0 1.0 0.0120
SI2 Si 0.1159 0.0408 0.0 1.0 0.0100
BE1 Be 0.2619 0.2381 0.0000 1.0 0.0180
AL1 Al 0.2177 0.0000 0.25 1.0 0.0110
O1 O 0.1353 0.3647 0.0000 1.0 0.0160
O2 O 0.1641 0.0579 0.1457 1.0 0.0160
O3 O 0.0579 0.2673 0.1461 1.0 0.0220
O4 O 0.0451 0.0936 0.0000 1.0 0.0210
O5 O 0.1725 0.2246 0.0 1.0 0.0149
O6 O 0.2935 0.2065 0.1512 1.0 0.0170
H1 H 0.324 0.176 0.145 1.0 0.0300
H2O1 O2-(H2O) 0.445 0.055 0.264 0.41 0.2200
H2O2 O2-(H2O) 0.375 0.079 0.0 0.27 0.1299
H2O1 O2-(H2O) 0.445 0.055 0.264 0.41 0.2200

File: zeolite_database/RRO0.cif
data_RUB-41
_cell_length_a         7.345 
_cell_length_b        8.724
_cell_length_c        17.152
_cell_angle_alpha    90.0
_cell_angle_beta     114.2
_cell_angle_gamma    90.0


# setting 
_symmetry_space_group_name_H-M 'P12/c1'


loop_
_symmetry_equiv_pos_as_xyz
'x,y,z'
'-x,y,-z+1/2'
'-x,-y,-z'
'x,-y,z-1/2'


loop_
_atom_site_label
_atom_site_type_symbol
_atom_site_fract_x
_atom_site_fract_y
_atom_site_fract_z
_atom_site_occupancy
_atom_site_U_iso_or_equiv
Si1 Si -0.062 0.8238 -0.0084 1 0.0204
Si2 Si 0.6912 0.3973 0.9447 1 0.0204
Si3 Si 0.2873 0.6479 0.6786 1 0.0204
Si4 Si 0.273 0.347 0.9209 1 0.0204
Si5 Si 0 0.4969 0.25 1 0.0204
O1 O 0.1315 0.7211 0.0296 1 0.0228
O2 O 0 0 0 1 0.0228
O3 O 0.8079 0.7985 0.0468 1 0.0228
O4 O 0.8077 0.777 0.8939 1 0.0228
O5 O 0.7255 0.5097 0.0222 1 0.0228
O6 O 0.4877 0.3072 0.924 1 0.0228
O7 O 0.6798 0.4931 0.864 1 0.0228
O8 O 0.142 0.6127 0.7243 1 0.0228
O9 O 0.5 0.7013 0.75 1 0.0228
O10 O 0.1281 0.3913 0.8263 1 0.0228

File: zeolite_database/RSN0.cif
data_RUB-17
_cell_length_a         7.238
_cell_length_b         40.56
_cell_length_c         7.308
_cell_angle_alpha     90
_cell_angle_beta      91.8
_cell_angle_gamma     90


# setting 
_symmetry_space_group_name_H-M 'C1m1'


loop_
_symmetry_equiv_pos_as_xyz
'x,y,z'
'x,-y,z'
'x+1/2,y+1/2,z'
'x+1/2,-y+1/2,z'


loop_
_atom_site_label
_atom_site_type_symbol
_atom_site_fract_x
_atom_site_fract_y
_atom_site_fract_z
_atom_site_occupancy
_atom_site_U_iso_or_equiv
NA1 Na -0.141 0.0 0.224 1.0 0.0250
NA2 Na -0.164 0.0 0.795 1.0 0.0250
NA3 Na -0.002 0.2469 0.84 1.0 0.0250
NA4 Na 0.05 0.1309 0.574 1.0 0.0250
K K 0.063 0.3865 0.442 1.0 0.0250
SI1 Si 0.317 0.0382 0.308 1.0 0.0100
SI2 Si 0.299 0.0379 0.72 1.0 0.0100
SI3 Si 0.572 0.0671 0.017 1.0 0.0100
SI4 Si -0.195 0.1277 -0.024 1.0 0.0100
SI5 Si 0.755 0.1991 0.096 1.0 0.0100
SI6 Si 0.038 0.2185 0.397 1.0 0.0100
SI7 Si 0.467 0.2105 0.388 1.0 0.0100
ZN1 Zn 0.0 0.0605 0.0 1.0 0.0100
ZN2 Zn 0.7484 0.1832 0.6786 1.0 0.0100
O1 O 0.377 0.0 0.298 1.0 0.0149
O2 O 0.317 0.052 0.515 1.0 0.0149
O3 O 0.111 0.0427 0.224 1.0 0.0149
O4 O 0.467 0.0603 0.205 1.0 0.0149
O5 O 0.365 0.0 0.735 1.0 0.0149
O6 O 0.086 0.042 0.773 1.0 0.0149
O7 O 0.433 0.0609 0.844 1.0 0.0149
O8 O 0.7478 0.043 0.004 1.0 0.0149
O9 O -0.002 0.1084 0.01 1.0 0.0149
O10 O 0.626 0.1058 0.022 1.0 0.0149
O11 O -0.203 0.1599 0.106 1.0 0.0149
O12 O 0.784 0.1378 0.762 1.0 0.0149
O13 O 0.737 0.2124 0.888 1.0 0.0149
O14 O -0.079 0.2182 0.204 1.0 0.0149
O15 O 0.561 0.2066 0.192 1.0 0.0149
O16 O -0.029 0.1919 0.544 1.0 0.0149
O17 O 0.521 0.1815 0.53 1.0 0.0149
O18 O 0.247 0.2091 0.346 1.0 0.0149
O19 O 0.023 0.2549 0.485 1.0 0.0149
H2O1 O2-(H2O) -0.1 0.0753 0.501 1.15 0.0600
H2O2 O2-(H2O) 0.257 0.2093 0.898 1.15 0.0600
H2O3 O2-(H2O) 0.299 0.1398 0.775 1.15 0.0600
H2O4 O2-(H2O) 0.21 0.1324 0.293 1.15 0.0600
H2O5 O2-(H2O) 0.746 0.0 0.487 1.15 0.0600
