Repository: stefsmeets/lines

# Lines

Lines is a program for plotting powder diffraction patterns, and was initially developed for interactively modifying the background during the course of a Rietveld refinement with XRS-82 (Baerlocher, 1982). The modern way of removing backgrounds is by fitting a Chebyshev polynomial during the course of the Rietveld refinement. In practice, this method is unreliable when doing a Pawley or Le Bail fit, and offers little control over the shape of the background during a Rietveld refinement.

File: zeolite_database/RTE0.cif
data_RUB-3
_cell_length_a         14.039
_cell_length_b         13.602
_cell_length_c         7.428
_cell_angle_alpha     90
_cell_angle_beta      102.22
_cell_angle_gamma     90


# setting 
_symmetry_space_group_name_H-M 'C12/m1'


loop_
_symmetry_equiv_pos_as_xyz
'x,y,z'
'-x,y,-z'
'-x,-y,-z'
'x,-y,z'
'x+1/2,y+1/2,z'
'-x+1/2,y+1/2,-z'
'-x+1/2,-y+1/2,-z'
'x+1/2,-y+1/2,z'


loop_
_atom_site_label
_atom_site_type_symbol
_atom_site_fract_x
_atom_site_fract_y
_atom_site_fract_z
_atom_site_occupancy
_atom_site_U_iso_or_equiv
SI1 Si 0.10276 0.11212 -0.04452 1 0.0000
SI2 Si 0.23364 0.11175 0.35042 1 0.0000
SI3 Si 0.11292 0.21938 0.58774 1 0.0000
O1 O 0.0 0.1419 0.0 1 0.0000
O2 O 0.0994 0.0 -0.10716 1 0.0000
O3 O 0.18747 0.12661 0.13589 1 0.0000
O4 O 0.12441 0.17997 -0.20622 1 0.0000
O5 O 0.26563 0.0 0.38796 1 0.0000
O6 O 0.32712 0.18095 0.41035 1 0.0000
O7 O 0.15422 0.13944 0.46724 1 0.0000
O8 O 0.0 0.23919 0.5 1 0.0000

File: zeolite_database/RTH0.cif
data_RUB-13
_cell_length_a         9.659
_cell_length_b         20.461
_cell_length_c         9.831
_cell_angle_alpha     90
_cell_angle_beta      96.58
_cell_angle_gamma     90


# setting 
# _symmetry_space_group_name_H-M 'C12/m1'


loop_
_symmetry_equiv_pos_as_xyz
'x,y,z'
'-x,y,-z'
'-x,-y,-z'
'x,-y,z'
'x+1/2,y+1/2,z'
'-x+1/2,y+1/2,-z'
'-x+1/2,-y+1/2,-z'
'x+1/2,-y+1/2,z'


loop_
_atom_site_label
_atom_site_type_sumbol
_atom_site_fract_x
_atom_site_fract_y
_atom_site_fract_z
_atom_site_occupancy
_atom_site_U_iso_or_equiv
T1 Si(T) -0.00071 0.32074 0.34243 0.969 0.0122
T2 Si(T) 0.40984 0.07574 0.12008 0.969 0.0153
T3 Si(T) 0.25048 0.26603 0.21513 0.969 0.0174
T4 Si(T) 0.15487 0.15272 0.01508 0.969 0.0214
O1 O 0.0 0.34053 0.5 1.0 0.0223
O2 O 0.0 0.12655 0.0 1.0 0.0246
O3 O 0.151 0.29265 0.3211 1.0 0.0262
O4 O 0.16628 0.21447 0.11538 1.0 0.0328
O5 O 0.25098 0.09473 0.07707 1.0 0.0281
O6 O 0.31018 0.32663 0.12877 1.0 0.0308
O7 O -0.11737 0.26658 0.30066 1.0 0.0329
O8 O 0.42048 0.0 0.15383 1.0 0.0291
O9 O -0.03047 0.38601 0.25539 1.0 0.0320
O10 O 0.5 0.09471 0.0 1.0 0.0339

File: zeolite_database/RUT0.cif
data_RUB-10_SiO2_Framework
_cell_length_a         13.112
_cell_length_b         12.903
_cell_length_c         12.407
_cell_angle_alpha     90
_cell_angle_beta      113.50
_cell_angle_gamma     90


# setting 
# _symmetry_space_group_name_H-M 'P121/a1'


loop_
_symmetry_equiv_pos_as_xyz
'x,y,z'
'-x+1/2,y+1/2,-z'
'-x,-y,-z'
'x-1/2,-y-1/2,z'


loop_
_atom_site_label
_atom_site_type_sumbol
_atom_site_fract_x
_atom_site_fract_y
_atom_site_fract_z
_atom_site_occupancy
_atom_site_U_iso_or_equiv
Si1 Si 0.3003 0.1257 0.1207 1 0.0001
Si2 Si 0.2975 0.1210 0.3594 1 0.0001
Si3 Si 0.0627 0.1268 0.3183 1 0.0001
Si4 Si 0.9222 0.1899 0.0622 1 0.0001
Si5 Si 0.0007 0.2581 0.4892 1 0.0001
Si6 Si 0.2992 0.8890 0.1088 1 0.0001
Si7 Si 0.2864 0.8847 0.3504 1 0.0001
Si8 Si 0.0468 0.8885 0.3340 1 0.0001
Si9 Si 0.9254 0.8006 0.0773 1 0.0001
O1 O 0.1789 0.1393 0.0177 1 0.0001
O2 O 0.3410 0.0078 0.1248 1 0.0001
O3 O 0.3869 0.1999 0.0963 1 0.0001
O4 O 0.2960 0.1544 0.2447 1 0.0001
O5 O 0.1930 0.1528 0.3686 1 0.0001
O6 O 0.3934 0.1688 0.4555 1 0.0001
O7 O 0.3082 0.0070 0.3699 1 0.0001
O8 O 0.0446 0.0110 0.3542 1 0.0001
O9 O 0.0011 0.2062 0.3720 1 0.0001
O10 O 0.0111 0.1359 0.1779 1 0.0001
O11 O 0.9756 0.2048 0.9673 1 0.0001
O12 O 0.8142 0.1180 0.0063 1 0.0001
O13 O 0.1123 0.3247 0.5507 1 0.0001
O14 O 0.9967 0.1694 0.5780 1 0.0001
O15 O 0.2787 0.8539 0.2222 1 0.0001
O16 O 0.3906 0.8156 0.0936 1 0.0001
O17 O 0.1721 0.8541 0.3608 1 0.0001
O18 O 0.9673 0.8607 0.2007 1 0.0001

File: zeolite_database/RWR0.cif
data_RUB-24
_cell_length_a        7.6677
_cell_length_b        7.6677
_cell_length_c        27.0625
_cell_angle_alpha    90.0
_cell_angle_beta     90.0
_cell_angle_gamma    90.0


# setting 2
# _symmetry_space_group_name_H-M 'I41/amd'


loop_
_symmetry_equiv_pos_as_xyz
'x,y,z'
'-y+1/4,x+3/4,z+1/4'
'y+1/4,-x+1/4,z+3/4'
'x,-y,-z'
'-x,y+1/2,-z'
'-x,-y+1/2,z'
'y+1/4,x+3/4,-z+1/4'
'-y+1/4,-x+1/4,-z+3/4'
'-x,-y,-z'
'y-1/4,-x-3/4,-z-1/4'
'-y-1/4,x-1/4,-z-3/4'
'-x,y,z'
'x,-y-1/2,z'
'x,y-1/2,-z'
'-y-1/4,-x-3/4,z-1/4'
'y-1/4,x-1/4,z-3/4'
'x+1/2,y+1/2,z+1/2'
'-y+3/4,x+5/4,z+3/4'
'y+3/4,-x+3/4,z+5/4'
'x+1/2,-y+1/2,-z+1/2'
'-x+1/2,y+1,-z+1/2'
'-x+1/2,-y+1,z+1/2'
'y+3/4,x+5/4,-z+3/4'
'-y+3/4,-x+3/4,-z+5/4'
'-x+1/2,-y+1/2,-z+1/2'
'y+1/4,-x-1/4,-z+1/4'
'-y+1/4,x+1/4,-z-1/4'
'-x+1/2,y+1/2,z+1/2'
'x+1/2,-y,z+1/2'
'x+1/2,y,-z+1/2'
'-y+1/4,-x-1/4,z+1/4'
'y+1/4,x+1/4,z-1/4'


loop_
_atom_site_label
_atom_site_type_sumbol
_atom_site_fract_x
_atom_site_fract_y
_atom_site_fract_z
_atom_site_occupancy
_atom_site_U_iso_or_equiv
Si1 Si 0.3052 0.0552 0.125 1 0.0215
Si2 Si 0 0.5452 0.0561 1 0.0215
O1 O 0.1784 0.0173 0.0811 1 0.0367
O2 O 0 0.0244 0.3979 1 0.0367
O3 O 0 0.75 0.0594 1 0.0367
O4 O 0 0.5 0 1 0.0367

File: zeolite_database/RWY0.cif
data_UCR-20-GaGeS-TAEA
_cell_length_a        20.9352
_cell_length_b        20.9352
_cell_length_c        20.9352
_cell_angle_alpha    90.0
_cell_angle_beta     90.0
_cell_angle_gamma    90.0


# setting 
_symmetry_space_group_name_H-M 'I-43m'


loop_
_symmetry_equiv_pos_as_xyz
'x,y,z'
'-x,z,-y'
'-x,-z,y'
'-z,-y,x'
'z,-y,-x'
'y,-x,-z'
'-y,x,-z'
'z,x,y'
'y,z,x'
'-y,-z,x'
'z,-x,-y'
'-y,z,-x'
'-z,-x,y'
'-z,x,-y'
'y,-z,-x'
'x,-y,-z'
'-x,y,-z'
'-x,-y,z'
'-y,-x,z'
'y,x,z'
'-z,y,-x'
'z,y,x'
'x,-z,-y'
'x,z,y'
'x+1/2,y+1/2,z+1/2'
'-x+1/2,z+1/2,-y+1/2'
'-x+1/2,-z+1/2,y+1/2'
'-z+1/2,-y+1/2,x+1/2'
'z+1/2,-y+1/2,-x+1/2'
'y+1/2,-x+1/2,-z+1/2'
'-y+1/2,x+1/2,-z+1/2'
'z+1/2,x+1/2,y+1/2'
'y+1/2,z+1/2,x+1/2'
'-y+1/2,-z+1/2,x+1/2'
'z+1/2,-x+1/2,-y+1/2'
'-y+1/2,z+1/2,-x+1/2'
'-z+1/2,-x+1/2,y+1/2'
'-z+1/2,x+1/2,-y+1/2'
'y+1/2,-z+1/2,-x+1/2'
'x+1/2,-y+1/2,-z+1/2'
'-x+1/2,y+1/2,-z+1/2'
'-x+1/2,-y+1/2,z+1/2'
'-y+1/2,-x+1/2,z+1/2'
'y+1/2,x+1/2,z+1/2'
'-z+1/2,y+1/2,-x+1/2'
'z+1/2,y+1/2,x+1/2'
'x+1/2,-z+1/2,-y+1/2'
'x+1/2,z+1/2,y+1/2'


loop_
_atom_site_label
_atom_site_type_symbol
_atom_site_fract_x
_atom_site_fract_y
_atom_site_fract_z
_atom_site_occupancy
_atom_site_U_iso_or_equiv
Ga1 Ga 0.06653 0.19050 0.44781 1.0 0.0360
S2 S 0.13182 0.13182 0.3850 1.0 0.0417
S3 S 0.01392 0.24862 0.37401 1.0 0.0442
S4 S 0.0000 0.1242 0.5000 1.0 0.0457
N1 N -0.0590 0.0590 0.0590 2.57 0.0960

File: zeolite_database/SAF0.cif
data_STA-15
_cell_length_a        14.7953
_cell_length_b        27.3634
_cell_length_c        8.3446
_cell_angle_alpha    90.00
_cell_angle_beta     90.00
_cell_angle_gamma    90.00


# setting 
_symmetry_space_group_name_H-M 'Iba2'


loop_
_symmetry_equiv_pos_as_xyz
'x,y,z'
'-x,-y,z'
'-x,y,z+1/2'
'x,-y,z+1/2'
'x+1/2,y+1/2,z+1/2'
'-x+1/2,-y+1/2,z+1/2'
'-x+1/2,y+1/2,z+1'
'x+1/2,-y+1/2,z+1'


loop_
_atom_site_label
_atom_site_type_symbol
_atom_site_fract_x
_atom_site_fract_y
_atom_site_fract_z
_atom_site_occupancy
_atom_site_U_iso_or_equiv
P1 P 0.9023 0.78324 0.1670 1.0 0.0380
P2 P 0.9059 0.66998 0.6631 1.0 0.0380
P3 P 0.7201 0.63889 0.1563 1.0 0.0380
P4 P 0.3978 0.55229 0.1563 1.0 0.0380
Al1 Al 0.9067 0.77968 0.7878 1.0 0.0380
Al2 Al 0.8999 0.67376 0.2838 1.0 0.0380
Al3 Al 0.5931 0.55478 0.2777 1.0 0.0380
Al4 Al 0.2708 0.63361 0.2838 1.0 0.0380
O1 O 0.8853 0.73362 0.2400 1.0 0.0380
O2 O 0.9912 0.80303 0.2293 1.0 0.0380
O3 O 0.8243 0.81536 0.2184 1.0 0.0380
O4 O 0.8998 0.7807 0.9891 1.0 0.0380
O5 O 0.8931 0.72135 0.7218 1.0 0.0380
O6 O 0.8401 0.63490 0.7432 1.0 0.0380
O7 O 0.8973 0.66701 0.4854 1.0 0.0380
O8 O 0.9996 0.65230 0.2078 1.0 0.0380
O9 O 0.8185 0.63735 0.2024 1.0 0.0380
O10 O 0.6775 0.68709 0.2001 1.0 0.0380
O11 O 0.7123 0.6282 0.9824 1.0 0.0380
O12 O 0.6733 0.59720 0.2398 1.0 0.0380
O13 O 0.4859 0.57165 0.2226 1.0 0.0380
O14 O 0.3781 0.50091 0.2077 1.0 0.0380
O15 O 0.3170 0.58383 0.1929 1.0 0.0380
O16 O 0.4091 0.54875 0.9799 1.0 0.0380
C1 C 0.0180 0.52593 0.7884 1.0 0.0376
C2 C 0.1111 0.5250 0.8634 1.0 0.0376
C3 C 0.1527 0.4771 0.8251 1.0 0.0376

File: zeolite_database/SAO0.cif
data_STA-1_Magnesium_Aluminophosphate
_cell_length_a        13.620
_cell_length_b        13.620
_cell_length_c        21.649
_cell_angle_alpha    90
_cell_angle_beta     90
_cell_angle_gamma    90


# setting 
_symmetry_space_group_name_H-M 'P-4n2'


loop_
_symmetry_equiv_pos_as_xyz
'x,y,z'
'y,-x,-z'
'-y,x,-z'
'-x,-y,z'
'y+1/2,x+1/2,-z+1/2'
'-y+1/2,-x+1/2,-z+1/2'
'-x+1/2,y+1/2,z+1/2'
'x+1/2,-y+1/2,z+1/2'


loop_
_atom_site_label
_atom_site_type_symbol
_atom_site_fract_x
_atom_site_fract_y
_atom_site_fract_z
_atom_site_occupancy
_atom_site_U_iso_or_equiv
P1 P 0.3905 0.1197 0.1332 1.0 0.0203
P2 P 0.1100 0.1207 0.1892 1.0 0.0214
P3 P 0.2094 -0.1143 0.0563 1.0 0.0215
P4 P 0.2953 -0.2047 0.2500 1.0 0.0219
Al1 Al 0.2022 0.1119 0.0597 1.0 0.0223
Al2 Al 0.1156 -0.1114 0.1885 1.0 0.0234
Al3 Al 0.3900 -0.1082 0.1346 1.0 0.0248
Al4 Al 0.2950 0.2050 0.2500 1.0 0.0199
O1 O 0.3220 0.1410 0.0821 1.0 0.0380
O2 O 0.3706 0.1832 0.1872 1.0 0.0418
O3 O 0.3763 0.0132 0.1538 1.0 0.0304
O4 O 0.4928 0.1360 0.1110 1.0 0.0317
O5 O 0.1959 -0.0099 0.0369 1.0 0.0469
O6 O 0.1260 0.1403 0.1220 1.0 0.0329
O7 O 0.1812 0.1848 -0.0039 1.0 0.0393
O8 O 0.1737 0.1878 0.2267 1.0 0.0317
O9 O 0.1332 0.0152 0.2036 1.0 0.0317
O10 O 0.3141 -0.1304 0.0715 1.0 0.0481
O11 O 0.1439 -0.1372 0.1105 1.0 0.0367
O12 O 0.0057 0.1434 0.2061 1.0 0.0317
O13 O 0.1906 -0.1879 0.2353 1.0 0.0355
O14 O 0.3577 -0.1789 0.1965 1.0 0.0507

File: zeolite_database/SAS0.cif
data_STA-6
_cell_length_a        14.322
_cell_length_b        14.322
_cell_length_c        10.424
_cell_angle_alpha    90
_cell_angle_beta     90
_cell_angle_gamma    90


# setting 
# _symmetry_space_group_name_H-M 'P4/mnc'


loop_
_symmetry_equiv_pos_as_xyz
'x,y,z'
'-y,x,z'
'y,-x,z'
'x+1/2,-y+1/2,-z+1/2'
'-x+1/2,y+1/2,-z+1/2'
'-x,-y,z'
'y+1/2,x+1/2,-z+1/2'
'-y+1/2,-x+1/2,-z+1/2'
'-x,-y,-z'
'y,-x,-z'
'-y,x,-z'
'-x-1/2,y-1/2,z-1/2'
'x-1/2,-y-1/2,z-1/2'
'x,y,-z'
'-y-1/2,-x-1/2,z-1/2'
'y-1/2,x-1/2,z-1/2'


loop_
_atom_site_label
_atom_site_type_sumbol
_atom_site_fract_x
_atom_site_fract_y
_atom_site_fract_z
_atom_site_occupancy
_atom_site_U_iso_or_equiv
Al1 Al 0.2689 0.1091 0.0 0.85 0.0210
Al2 Al 0.3907 0.8907 0.75 0.85 0.0310
Mg1 Mg 0.2689 0.1091 0.0 0.15 0.0210
Mg2 Mg 0.3907 0.8907 0.75 0.15 0.0310
P1 P 0.6101 0.8899 0.75 1.0 0.0310
P2 P 0.2666 0.8863 0.0 1.0 0.0239
O1 O 0.2414 0.9886 0.0 1.0 0.0380
O2 O 0.3209 0.8603 0.8826 1.0 0.0490
O3 O 0.5093 0.8722 0.7865 1.0 0.0490
O4 O 0.175 0.8339 0.0 1.0 0.0431
O5 O 0.6683 0.8619 0.8614 1.0 0.0640
N1 N 0.5595 0.6718 0.0547 0.09 0.3002
N2 N 0.5368 0.3621 0.0 0.09 0.3002
N3 N 0.4221 0.5146 0.2956 0.09 0.3002
N4 N 0.4938 0.5105 0.7902 0.09 0.3002
C1 C 0.4937 0.7371 1.0 0.09 0.3002
C2 C 0.6187 0.3376 0.0918 0.09 0.3002
C3 C 0.4966 0.4748 0.3812 0.09 0.3002
C4 C 0.4092 0.5505 0.7258 0.09 0.3002
C5 C 0.4451 0.32 0.0477 0.09 0.3002
C6 C 0.4066 0.348 0.1815 0.09 0.3002
C7 C 0.3685 0.4473 0.2101 0.09 0.3002
C8 C 0.4508 0.605 0.2332 0.09 0.3002
C9 C 0.5145 0.5906 0.1159 0.09 0.3002
C10 C 0.646 0.6501 0.9782 0.09 0.3002
C11 C 0.648 0.5692 0.8802 0.09 0.3002
C12 C 0.581 0.5662 0.7643 0.09 0.3002
C13 C 0.5025 0.4061 0.7672 0.09 0.3002
C14 C 0.5593 0.3481 0.8665 0.09 0.3002

File: zeolite_database/SAT0.cif
data_STA-2
_cell_length_a        12.726
_cell_length_b        12.726
_cell_length_c        30.939
_cell_angle_alpha    90
_cell_angle_beta     90
_cell_angle_gamma    120


# setting H
# _symmetry_space_group_name_H-M 'R-3'


loop_
_symmetry_equiv_pos_as_xyz
'x,y,z'
'-y,x-y,z'
'-x+y,-x,z'
'-x,-y,-z'
'y,-x+y,-z'
'x-y,x,-z'
'x+1/3,y+2/3,z+2/3'
'-y+1/3,x-y+2/3,z+2/3'
'-x+y+1/3,-x+2/3,z+2/3'
'-x+1/3,-y+2/3,-z+2/3'
'y+1/3,-x+y+2/3,-z+2/3'
'x-y+1/3,x+2/3,-z+2/3'
'x+2/3,y+1/3,z+1/3'
'-y+2/3,x-y+1/3,z+1/3'
'-x+y+2/3,-x+1/3,z+1/3'
'-x+2/3,-y+1/3,-z+1/3'
'y+2/3,-x+y+1/3,-z+1/3'
'x-y+2/3,x+1/3,-z+1/3'


loop_
_atom_site_label
_atom_site_type_sumbol
_atom_site_fract_x
_atom_site_fract_y
_atom_site_fract_z
_atom_site_occupancy
_atom_site_U_iso_or_equiv
Al1 Al 0.7533 0.7572 0.2954 1.0 0.0165
Al2 Al 0.5762 0.9023 0.2165 1.0 0.0217
P1 P 0.5778 0.9043 0.1144 1.0 0.0194
P2 P 0.7568 1.0013 0.2914 1.0 0.0137
O1 O 0.6138 0.9393 0.1617 1.0 0.0348
O2 O 0.5341 0.7532 0.2251 1.0 0.0350
O3 O 0.7928 0.9072 0.2939 1.0 0.0386
O4 O 0.4612 0.9280 0.2310 1.0 0.0356
O5 O 0.7014 0.9959 0.2472 1.0 0.0337
O6 O 0.8644 1.1224 0.2968 1.0 0.0348
O7 O 0.6689 0.9831 0.3267 1.0 0.0461
O8 O 0.6563 0.0092 0.0856 1.0 0.0342
N1 N 0.0000 0.0000 0.1025 1.0 0.0688
C1 C 0.0000 0.0000 0.1842 1.0 0.0983
C2 C -0.0415 0.0827 0.1662 1.0 0.1350
C3 C -0.0415 0.0787 0.1177 1.0 0.1410
C4 C -0.0312 0.0351 0.0556 1.0 0.2156
C5 C 0.0000 0.0000 0.0241 1.0 0.1887
H1 H 0.0000 0.0000 0.2147 1.0 0.0000
H2 H 0.0103 0.1631 0.1757 1.0 0.0000
H3 H -0.1222 0.0567 0.1762 1.0 0.0000
H4 H 0.0090 0.1580 0.1069 1.0 0.0000
H5 H -0.1226 0.0498 0.0498 1.0 0.0000
H6 H 0.0075 0.1208 0.0540 1.0 0.0000
H7 H -0.1164 0.0017 0.0540 1.0 0.0000
H8 H 0.0851 0.0322 0.0249 1.0 0.0000
H9 H -0.0211 0.0263 -0.0015 1.0 0.0000

File: zeolite_database/SAV0.cif
data_Magnesium_STA-7
_cell_length_a        18.7732
_cell_length_b        18.7732
_cell_length_c        9.4537
_cell_angle_alpha    90
_cell_angle_beta     90
_cell_angle_gamma    90


# setting 2
_symmetry_space_group_name_H-M 'P4/n'


loop_
_symmetry_equiv_pos_as_xyz
'x,y,z'
'-y+1/2,x,z'
'y,-x+1/2,z'
'-x+1/2,-y+1/2,z'
'-x,-y,-z'
'y-1/2,-x,-z'
'-y,x-1/2,-z'
'x-1/2,y-1/2,-z'


loop_
_atom_site_label
_atom_site_type_symbol
_atom_site_fract_x
_atom_site_fract_y
_atom_site_fract_z
_atom_site_occupancy
_atom_site_U_iso_or_equiv
Al1 Al 0.06412 0.66568 0.08090 0.8 0.0258
Al2 Al 0.95577 0.83599 0.84220 0.8 0.0270
Al3 Al 0.94930 0.43481 0.33580 0.8 0.0252
Mg1 Mg 0.06412 0.66568 0.08090 0.2 0.0258
Mg2 Mg 0.95577 0.83599 0.84220 0.2 0.0270
Mg3 Mg 0.94930 0.43481 0.33580 0.2 0.0252
P1 P 0.06413 0.55768 0.33630 1.0 0.0269
P2 P 0.94979 0.66685 0.83780 1.0 0.0269
P3 P 0.06624 0.83420 0.09420 1.0 0.0272
O1 O 0.05740 0.62430 0.24630 1.0 0.0479
O2 O 0.07540 0.58070 0.48780 1.0 0.0472
O3 O 0.12730 0.51280 0.29030 1.0 0.0465
O4 O 0.99500 0.51620 0.32390 1.0 0.0481
O5 O 0.98490 0.65670 0.98110 1.0 0.0456
O6 O 0.99740 0.63590 0.72250 1.0 0.0456
O7 O 0.87790 0.62920 0.84020 1.0 0.0494
O8 O 0.93760 0.74420 0.80680 1.0 0.0519
O9 O 0.99790 0.84490 0.01270 1.0 0.0491
O10 O 0.12970 0.86300 0.01460 1.0 0.0458
O11 O 0.05990 0.87030 0.23630 1.0 0.0524
O12 O 0.07950 0.75560 0.12070 1.0 0.0503

File: zeolite_database/SBE0.cif
data_UCSB-8Co
_cell_length_a        19.0654
_cell_length_b        19.0654
_cell_length_c        27.594
_cell_angle_alpha    90
_cell_angle_beta     90
_cell_angle_gamma    90


# setting 2
# _symmetry_space_group_name_H-M 'P4/nnc'


loop_
_symmetry_equiv_pos_as_xyz
'x,y,z'
'-y+1/2,x,z'
'y,-x+1/2,z'
'x,-y+1/2,-z+1/2'
'-x+1/2,y,-z+1/2'
'-x+1/2,-y+1/2,z'
'y,x,-z+1/2'
'-y+1/2,-x+1/2,-z+1/2'
'-x,-y,-z'
'y-1/2,-x,-z'
'-y,x-1/2,-z'
'-x,y-1/2,z-1/2'
'x-1/2,-y,z-1/2'
'x-1/2,y-1/2,-z'
'-y,-x,z-1/2'
'y-1/2,x-1/2,z-1/2'


loop_
_atom_site_label
_atom_site_type_sumbol
_atom_site_fract_x
_atom_site_fract_y
_atom_site_fract_z
_atom_site_occupancy
_atom_site_U_iso_or_equiv
Al1 Al 0.4567 0.1672 0.5127 0.50 0.0291
Co1 Co 0.4567 0.1672 0.5127 0.50 0.0291
Al2 Al 0.3317 0.0477 0.8051 0.50 0.0304
Co2 Co 0.3317 0.0477 0.8051 0.50 0.0304
Al3 Al 0.3269 -0.0423 0.5995 0.50 0.0291
Co3 Co 0.3269 -0.0423 0.5995 0.50 0.0291
Al4 Al 0.4015 -0.1712 0.9551 0.50 0.0304
Co4 Co 0.4015 -0.1712 0.9551 0.50 0.0304
P1 P 0.3358 0.0490 0.5055 1.0 0.0329
P2 P 0.3335 0.0501 0.6916 1.0 0.0266
P3 P 0.3381 -0.0486 0.8941 1.0 0.0304
P4 P 0.3991 -0.1636 0.5484 1.0 0.0304
O1 O 0.3443 0.0224 0.7421 1.0 0.0380
O2 O 0.3817 0.1116 0.4947 1.0 0.0608
O3 O 0.3797 -0.1151 0.9041 1.0 0.0570
O4 O 0.3798 -0.1174 0.5918 1.0 0.0494
O5 O 0.3495 -0.0085 0.6576 1.0 0.0545
O6 O 0.3491 -0.0278 0.8419 1.0 0.0481
O7 O 0.3475 -0.1555 0.0081 1.0 0.0494
O8 O 0.3524 0.0209 0.5559 1.0 0.0494
O9 O 0.3808 0.1121 0.6815 1.0 0.0621
O10 O 0.5292 0.1415 0.4681 1.0 0.0545
O11 O 0.3969 -0.2397 0.5644 1.0 0.0570
O12 O 0.2391 -0.0627 0.5963 1.0 0.0608
O13 O 0.2585 0.0743 0.6842 1.0 0.0405
O14 O 0.4306 0.2596 0.5031 1.0 0.0545
O15 O 0.3519 -0.0073 0.4685 1.0 0.0545
O16 O 0.4888 0.1397 0.5740 1.0 0.0570
N1 N 0.4831 0.0187 0.4150 1.0 0.0773
C1 C 0.4727 0.0323 0.3615 1.0 0.0975
C2 C 0.4080 0.1047 0.3607 1.0 0.0279

File: zeolite_database/SBN0.cif
data_UCSB-9
_cell_length_a        12.4987
_cell_length_b        14.3155
_cell_length_c        7.3751
_cell_angle_alpha    90.0
_cell_angle_beta     90.0
_cell_angle_gamma    90.0


# setting 
_symmetry_space_group_name_H-M 'Pnna'


loop_
_symmetry_equiv_pos_as_xyz
'x,y,z'
'x,-y+1/2,-z+1/2'
'-x+1/2,y+1/2,-z+1/2'
'-x+1/2,-y,z'
'-x,-y,-z'
'-x,y-1/2,z-1/2'
'x-1/2,-y-1/2,z-1/2'
'x-1/2,y,-z'


loop_
_atom_site_label
_atom_site_type_symbol
_atom_site_fract_x
_atom_site_fract_y
_atom_site_fract_z
_atom_site_occupancy
_atom_site_U_iso_or_equiv
Ga1 Ga 0.83940 0.22510 0.04460 1.0 0.0149
Ge1 Ge 0.05420 0.25000 0.25000 1.0 0.0170
Ge2 Ge 0.25200 0.38420 0.20450 1.0 0.0170
O1 O 0.76940 0.25000 0.25000 1.0 0.0290
O2 O 0.97230 0.18760 0.09560 1.0 0.0231
O3 O 0.13200 0.32980 0.12580 1.0 0.0270
O4 O 0.85830 0.32670 0.91340 1.0 0.0260
O5 O 0.25000 0.50000 0.13480 1.0 0.0470
O6 O 0.76890 0.13300 0.94180 1.0 0.0270
C1 C 0.57940 0.47140 0.25710 1.0 0.0780
N1 N 0.57090 0.36890 0.25580 1.0 0.0730

File: zeolite_database/SBS0.cif
data_UCSB-6GaCo
_cell_length_a        17.8356
_cell_length_b        17.8356
_cell_length_c        27.1816
_cell_angle_alpha    90
_cell_angle_beta     90
_cell_angle_gamma    120


# setting 
# _symmetry_space_group_name_H-M 'P-31c'


loop_
_symmetry_equiv_pos_as_xyz
'x,y,z'
'-y,x-y,z'
'-x+y,-x,z'
'-y,-x,-z+1/2'
'-x+y,y,-z+1/2'
'x,x-y,-z+1/2'
'-x,-y,-z'
'y,-x+y,-z'
'x-y,x,-z'
'y,x,z-1/2'
'x-y,-y,z-1/2'
'-x,-x+y,z-1/2'


loop_
_atom_site_label
_atom_site_type_sumbol
_atom_site_fract_x
_atom_site_fract_y
_atom_site_fract_z
_atom_site_occupancy
_atom_site_U_iso_or_equiv
Ga1 Ga -0.1059 0.2593 0.5978 1.0 0.0393
Ga2 Ga -0.3132 -0.0696 0.5392 1.0 0.0355
Co3 Co -0.3324 0.1607 0.6925 1.0 0.0228
Co4 Co 0.1597 0.4754 0.4858 1.0 0.0291
P1 P 0.0636 0.3015 0.5490 1.0 0.0253
P2 P -0.2758 0.0833 0.6104 1.0 0.0304
P3 P 0.3445 0.4963 0.4890 1.0 0.0304
P4 P -0.1572 0.3339 0.6866 1.0 0.0279
O1 O -0.1815 0.1465 0.6031 1.0 0.1077
O2 O -0.0993 0.3059 0.6604 1.0 0.0469
O3 O -0.3021 0.0832 0.6645 1.0 0.0684
O4 O -0.4440 0.1312 0.6708 1.0 0.0494
O5 O 0.1005 0.3966 0.5389 1.0 0.0443
O6 O 0.0043 0.2744 0.5940 1.0 0.0367
O7 O -0.2905 -0.0069 0.5983 1.0 0.0481
O8 O 0.2840 0.5324 0.4864 1.0 0.0532
O9 O 0.3446 0.4533 0.4400 1.0 0.0431
O10 O -0.2789 -0.1458 0.5616 1.0 0.0494
O11 O -0.3289 0.1432 0.7592 1.0 0.0583
O12 O 0.1071 0.4363 0.4219 1.0 0.0507
O13 O -0.2515 0.2760 0.6719 1.0 0.0507
O14 O 0.1302 0.5642 0.5001 1.0 0.0443
O15 O 0.3173 0.4293 0.5305 1.0 0.0545
O16 O -0.2357 0.0127 0.4954 1.0 0.0507
N1 N -0.3333 0.3333 0.5967 1.0 0.0545
N2 N 0.0266 0.5103 0.5912 1.0 0.0557
C3 C 0.0863 0.5395 0.6361 1.0 0.1381
C4 C 0.3333 0.6667 0.5770 1.0 0.2216
O17 O -0.1496 0.1913 0.5275 1.0 0.1305

File: zeolite_database/SBT0.cif
data_UCSB-10GaZn
_cell_length_a        18.0804
_cell_length_b        18.0804
_cell_length_c        41.9511
_cell_angle_alpha    90
_cell_angle_beta     90
_cell_angle_gamma    120


# setting H
# _symmetry_space_group_name_H-M 'R-3'


loop_
_symmetry_equiv_pos_as_xyz
'x,y,z'
'-y,x-y,z'
'-x+y,-x,z'
'-x,-y,-z'
'y,-x+y,-z'
'x-y,x,-z'
'x+1/3,y+2/3,z+2/3'
'-y+1/3,x-y+2/3,z+2/3'
'-x+y+1/3,-x+2/3,z+2/3'
'-x+1/3,-y+2/3,-z+2/3'
'y+1/3,-x+y+2/3,-z+2/3'
'x-y+1/3,x+2/3,-z+2/3'
'x+2/3,y+1/3,z+1/3'
'-y+2/3,x-y+1/3,z+1/3'
'-x+y+2/3,-x+1/3,z+1/3'
'-x+2/3,-y+1/3,-z+1/3'
'y+2/3,-x+y+1/3,-z+1/3'
'x-y+2/3,x+1/3,-z+1/3'


loop_
_atom_site_label
_atom_site_type_sumbol
_atom_site_fract_x
_atom_site_fract_y
_atom_site_fract_z
_atom_site_occupancy
_atom_site_U_iso_or_equiv
Zn1 Zn 0.8424 0.3247 -0.0100 1.0 0.0241
Zn2 Zn 0.5111 0.8371 0.1286 1.0 0.0215
Ga3 Ga 0.7579 0.0668 0.0283 1.0 0.0215
Ga4 Ga 0.0998 0.3663 0.0679 1.0 0.0279
P5 P 0.1544 0.4958 0.1257 1.0 0.0215
P6 P 0.8467 0.5083 -0.0071 1.0 0.0228
P7 P 0.9384 0.2394 0.0315 1.0 0.0203
P8 P 0.6378 0.9116 0.0709 1.0 0.0228
O1 O 0.9897 0.2715 0.0634 1.0 0.0342
O2 O 0.8712 0.1447 0.0378 1.0 0.0355
O3 O 0.7166 0.0023 0.0655 1.0 0.0367
O4 O 0.8693 0.4399 0.0021 1.0 0.0355
O5 O 0.8991 0.2943 0.0229 1.0 0.0380
O6 O 0.0990 0.4105 0.1077 1.0 0.0418
O7 O 0.6173 0.9034 0.1071 1.0 0.0355
O8 O 0.1818 0.3362 0.0595 1.0 0.0456
O9 O 0.4685 0.7195 0.1183 1.0 0.0469
O10 O 0.5324 0.8575 0.1724 1.0 0.0494
O11 O 0.6965 0.1221 0.0207 1.0 0.0393
O12 O 0.4312 0.8690 0.1134 1.0 0.0405
O13 O 0.7589 0.9997 -0.0051 1.0 0.0355
O14 O 0.7192 0.2499 -0.0127 1.0 0.0443
O15 O 0.1045 0.4472 0.0383 1.0 0.0418
O16 O 0.9003 0.3389 -0.0512 1.0 0.0443
N1 N 0.3333 0.6667 0.0655 1.0 0.0659
N2 N 0.5103 0.0289 0.0608 1.0 0.0595
C1 C 0.3333 0.6667 0.1050 1.0 0.0532
C2 C 0.5501 0.0936 0.0891 1.0 0.1672
C3 C 0.6667 0.3333 0.0461 1.0 0.1254

File: zeolite_database/SEW0.cif
data_SSZ-82
_cell_length_a        24.2783
_cell_length_b        11.4665
_cell_length_c        14.1127 
_cell_angle_alpha    90.00
_cell_angle_beta     90.00
_cell_angle_gamma    90.00


# setting 
_symmetry_space_group_name_H-M 'Pmmn'


loop_
_symmetry_equiv_pos_as_xyz
'x,y,z'
'x+1/2,-y,-z'
'-x,y+1/2,-z'
'-x+1/2,-y+1/2,z'
'-x,-y,-z'
'-x-1/2,y,z'
'x,-y-1/2,z'
'x-1/2,y-1/2,-z'


loop_
_atom_site_label
_atom_site_type_symbol
_atom_site_fract_x
_atom_site_fract_y
_atom_site_fract_z
_atom_site_occupancy
_atom_site_U_iso_or_equiv
Si1 Si 0.7500 0.2500 0.0158 1.00 0.0087
Si2 Si 0.2500 0.3864 0.1081 1.00 0.0087
Si3 Si 0.3157 0.7500 0.3248 1.00 0.0087
Si4 Si 0.4311 0.5281 0.1025 1.00 0.0087
Si5 Si 0.3565 0.3862 0.2291 1.00 0.0087
Si6 Si 0.7500 0.4987 0.0959 1.00 0.0087
Si7 Si 0.5513 0.6131 0.0871 1.00 0.0087
Si8 Si 0.3584 0.7500 0.1131 1.00 0.0087
Si9 Si 0.6539 0.6156 0.2102 1.00 0.0087
Si10 Si 0.3167 0.5061 0.4078 0.75 0.0087
Si11 Si 0.6854 0.6195 0.4139 0.66 0.0087
B1 B 0.3167 0.5061 0.4078 0.25 0.0087
B2 B 0.6854 0.6195 0.4139 0.34 0.0087
O1 O 0.7500 0.3604 0.0851 1.00 0.0212
O2 O 0.8026 0.2500 0.9473 1.00 0.0212
O3 O 0.3042 0.4226 0.1661 1.00 0.0212
O4 O 0.2500 0.4570 0.0112 1.00 0.0212
O5 O 0.2500 0.2500 0.0825 1.00 0.0212
O6 O 0.3351 0.8640 0.3832 1.00 0.0212
O7 O 0.3474 0.7500 0.2250 1.00 0.0212
O8 O 0.2500 0.7500 0.3042 1.00 0.0212
O9 O 0.4095 0.4537 0.1911 1.00 0.0212
O10 O 0.4927 0.5696 0.1247 1.00 0.0212
O11 O 0.4286 0.4553 0.0006 1.00 0.0212
O12 O 0.3930 0.6383 0.0845 1.00 0.0212
O13 O 0.3491 0.4224 0.3378 1.00 0.0212
O14 O 0.3696 0.2500 0.2220 1.00 0.0212
O15 O 0.8043 0.5340 0.1533 1.00 0.0212
O16 O 0.5942 0.5856 0.1700 1.00 0.0212
O17 O 0.5491 0.7500 0.0632 1.00 0.0212
O18 O 0.6523 0.5821 0.3213 1.00 0.0212
O19 O 0.6691 0.7500 0.1909 1.00 0.0212
O20 O 0.3391 0.4685 0.5096 1.00 0.0212
O21 O 0.2500 0.4933 0.4007 1.00 0.0212
O22 O 0.6649 0.7500 0.4345 1.00 0.0212
O23 O 0.7500 0.5938 0.4007 1.00 0.0212
Ow1 O 0.5170 0.6100 0.3810 0.74 0.0800
Ow2 O 0.7500 0.2500 0.3630 0.67 0.0800
Ow3 O 0.9780 0.1260 0.3400 0.66 0.0800
Ow4 O 0.6250 0.2500 0.3550 0.74 0.0800

File: zeolite_database/SFE0.cif
data_SSZ-48_Calcined
_cell_length_a        11.1527
_cell_length_b        5.002
_cell_length_c        13.667
_cell_angle_alpha    90
_cell_angle_beta     100.633
_cell_angle_gamma    90


# setting 
_symmetry_space_group_name_H-M 'P21'


loop_
_symmetry_equiv_pos_as_xyz
'x,y,z'
'-x,y+1/2,-z'


loop_
_atom_site_label
_atom_site_type_symbol
_atom_site_fract_x
_atom_site_fract_y
_atom_site_fract_z
_atom_site_occupancy
_atom_site_U_iso_or_equiv
Si1 Si 0.2558 0.3385 0.1869 1.0 0.0190
Si2 Si 0.3963 0.3355 0.3874 1.0 0.0640
Si3 Si 0.4323 0.3363 0.6058 1.0 0.0950
Si4 Si 0.6337 0.338 0.8955 1.0 0.0041
Si5 Si 0.3516 0.4094 0.7996 1.0 0.0041
Si6 Si 0.7451 0.4067 0.1181 1.0 0.0030
Si7 Si 0.9952 0.3947 0.0657 1.0 0.0141
O1 O 0.282 0.3816 0.3036 1.0 0.0450
O2 O 0.3294 0.5403 0.1315 1.0 0.0020
O3 O 0.1138 0.3692 0.1504 1.0 0.0010
O4 O 0.2936 0.0386 0.162 1.0 0.0239
O5 O 0.3565 0.3572 0.4942 1.0 0.0120
O6 O 0.4574 1.0463 0.3752 1.0 0.1260
O7 O 0.502 0.5462 0.3807 1.0 0.0439
O8 O 0.343 0.3596 0.6825 1.0 0.0730
O9 O 0.4891 0.3747 0.8557 1.0 0.0020
O10 O 0.6629 0.3845 0.0099 1.0 0.0020
O11 O 0.2652 0.2098 0.8435 1.0 0.0730
O12 O 0.3071 0.7112 0.8097 1.0 0.0540
O13 O 0.8812 0.341 0.1139 1.0 0.0020
O14 O 0.0061 0.1947 0.9774 1.0 0.0819

File: zeolite_database/SFF0.cif
data_SSZ-44_Calcined
_cell_length_a        11.4853
_cell_length_b        21.9458
_cell_length_c        7.3881
_cell_angle_alpha    90.0
_cell_angle_beta     94.702
_cell_angle_gamma    90.0


# setting 
_symmetry_space_group_name_H-M 'P121/m1'


loop_
_symmetry_equiv_pos_as_xyz
'x,y,z'
'-x,y+1/2,-z'
'-x,-y,-z'
'x,-y-1/2,z'


loop_
_atom_site_label
_atom_site_type_symbol
_atom_site_fract_x
_atom_site_fract_y
_atom_site_fract_z
_atom_site_occupancy
_atom_site_U_iso_or_equiv
Si1 Si 0.27227 0.97791 0.93601 1.0 0.0001
Si2 Si 0.13548 0.62930 0.10193 1.0 0.0001
Si3 Si 0.23886 0.67904 0.47825 1.0 0.0142
Si4 Si 0.39323 0.56890 0.59794 1.0 0.0019
Si5 Si 0.03652 0.68184 0.74254 1.0 0.0161
Si6 Si 0.05149 0.04087 0.76211 1.0 0.0115
Si7 Si 0.11053 0.06798 0.36508 1.0 0.0001
Si8 Si 0.35948 0.02838 0.29204 1.0 0.0039
O1 O 0.22578 0.91806 0.02742 1.0 0.0110
O2 O 0.32885 0.96241 0.75474 1.0 0.0331
O3 O 0.36382 0.01059 0.08089 1.0 0.0365
O4 O 0.16115 0.02349 0.89856 1.0 0.0162
O5 O 0.02146 0.59436 0.15514 1.0 0.0001
O6 O 0.19913 0.66360 0.27348 1.0 0.0098
O7 O 0.09682 0.67737 0.94529 1.0 0.0453
O8 O 0.27877 0.75000 0.49498 1.0 0.0128
O9 O 0.34544 0.63729 0.55819 1.0 0.0258
O10 O 0.13244 0.66902 0.60239 1.0 0.0218
O11 O 0.36967 0.53179 0.41218 1.0 0.0087
O12 O 0.53084 0.57271 0.65389 1.0 0.0194
O13 O 0.93509 0.63319 0.70903 1.0 0.0258
O14 O 0.98407 0.75000 0.71105 1.0 0.0303
O15 O 0.96479 0.98471 0.73380 1.0 0.0147
O16 O 0.09791 0.06329 0.57827 1.0 0.0087
O17 O 0.24371 0.06267 0.32726 1.0 0.0365

File: zeolite_database/SFG0.cif
data_SSZ-58
_cell_length_a        25.1118
_cell_length_b        12.4976
_cell_length_c        12.8598
_cell_angle_alpha    90.0
_cell_angle_beta     90.0
_cell_angle_gamma    90.0


# setting 
_symmetry_space_group_name_H-M 'Pmma'


loop_
_symmetry_equiv_pos_as_xyz
'x,y,z'
'x+1/2,-y,-z'
'-x,y,-z'
'-x+1/2,-y,z'
'-x,-y,-z'
'-x-1/2,y,z'
'x,-y,z'
'x-1/2,y,-z'


loop_
_atom_site_label
_atom_site_type_symbol
_atom_site_fract_x
_atom_site_fract_y
_atom_site_fract_z
_atom_site_occupancy
_atom_site_U_iso_or_equiv
Si1 Si 0.1345 0.1917 0.3447 1.0 0.0238
Si2 Si 0.1530 0.1237 0.1137 1.0 0.0238
Si3 Si 0.0786 0.1952 0.7410 1.0 0.0238
Si4 Si 0.1535 0.3784 0.6816 1.0 0.0238
Si5 Si 0.1887 0.0 0.4586 1.0 0.0238
Si6 Si 0.1499 0.0 0.6907 1.0 0.0238
Si7 Si 0.0195 0.1245 0.3833 1.0 0.0238
Si8 Si 0.1889 0.3780 0.4545 1.0 0.0238
Si9 Si 0.25 0.1943 0.9882 1.0 0.0238
Si10 Si 0.25 0.0 0.8389 1.0 0.0238
Si11 Si 0.0582 0.1264 0.9634 1.0 0.0238
Si12 Si 0.25 0.3760 0.8283 1.0 0.0238
O1 O 0.1638 0.1056 0.4152 1.0 0.0380
O2 O 0.0746 0.1842 0.3747 1.0 0.0380
O3 O 0.1534 0.3110 0.3771 1.0 0.0380
O4 O 0.1463 0.1729 0.2272 1.0 0.0380
O5 O 0.2006 0.1842 0.0640 1.0 0.0380
O6 O 0.1647 0.0 0.1211 1.0 0.0380
O7 O 0.1000 0.1470 0.0543 1.0 0.0380
O8 O 0.0749 0.1916 0.8617 1.0 0.0380
O9 O 0.0227 0.1767 0.6889 1.0 0.0380
O10 O 0.1193 0.1077 0.7007 1.0 0.0380
O11 O 0.1028 0.3124 0.7089 1.0 0.0380
O12 O 0.1343 0.5 0.6846 1.0 0.0380
O13 O 0.1753 0.3484 0.5709 1.0 0.0380
O14 O 0.1975 0.3467 0.7636 1.0 0.0380
O15 O 0.1792 0.0 0.5810 1.0 0.0380
O16 O 0.25 0.0 0.4275 1.0 0.0380
O17 O 0.1997 0.0 0.7679 1.0 0.0380
O18 O 0.0 0.1429 0.5 1.0 0.0380
O19 O 0.0214 0.0 0.3626 1.0 0.0380
O20 O 0.25 0.3498 0.4374 1.0 0.0380
O21 O 0.1764 0.5 0.4277 1.0 0.0380
O22 O 0.25 0.3077 0.9318 1.0 0.0380
O23 O 0.25 0.1051 0.9037 1.0 0.0380
O24 O 0.0 0.1621 0.0 1.0 0.0380
O25 O 0.0586 0.0 0.9310 1.0 0.0380
O26 O 0.25 0.5 0.8618 1.0 0.0380

File: zeolite_database/SFH0.cif
data_SSZ-53
_cell_length_a        5.0192
_cell_length_b        33.7437
_cell_length_c        21.1653
_cell_angle_alpha    90.0
_cell_angle_beta     90.485
_cell_angle_gamma    90.0


# setting 
_symmetry_space_group_name_H-M 'C2/c'


loop_
_symmetry_equiv_pos_as_xyz
'x,y,z'
'-x,y,-z+1/2'
'-x,-y,-z'
'x,-y,z-1/2'
'x+1/2,y+1/2,z'
'-x+1/2,y+1/2,-z+1/2'
'-x+1/2,-y+1/2,-z'
'x+1/2,-y+1/2,z-1/2'


loop_
_atom_site_label
_atom_site_type_symbol
_atom_site_fract_x
_atom_site_fract_y
_atom_site_fract_z
_atom_site_occupancy
_atom_site_U_iso_or_equiv
Si1 Si 0.551 0.6108 0.5041 1.0 0.0270
Si2 Si 0.056 0.5621 0.5206 1.0 0.0270
Si3 Si 0.534 0.6985 0.9880 1.0 0.0270
Si4 Si 0.457 0.3787 0.6453 1.0 0.0270
Si5 Si 0.947 0.4892 0.6025 1.0 0.0270
Si6 Si 0.457 0.4670 0.6784 1.0 0.0270
Si7 Si 0.955 0.3322 0.6790 1.0 0.0270
Si8 Si 0.037 0.2763 0.5707 1.0 0.0270
O1 O 0.332 0.2892 0.5454 1.0 0.0060
O2 O 0.484 0.3850 0.5710 1.0 0.0060
O3 O 0.492 0.3460 0.4656 1.0 0.0060
O4 O 0.500 0.5176 0.2500 1.0 0.0060
O5 O 0.996 0.5332 0.5782 1.0 0.0060
O6 O 0.346 0.5801 0.5308 1.0 0.0060
O7 O 0.843 0.5966 0.5214 1.0 0.0060
O8 O 0.162 0.4768 0.6548 1.0 0.0060
O9 O 0.659 0.4877 0.6326 1.0 0.0060
O10 O 0.0 0.6811 0.2500 1.0 0.0060
O11 O 0.990 0.2931 0.6378 1.0 0.0060
O12 O 0.658 0.3470 0.6705 1.0 0.0060
O13 O 0.161 0.3648 0.6605 1.0 0.0060
O14 O 0.509 0.7290 0.5698 1.0 0.0060
O15 O 0.957 0.4610 0.5434 1.0 0.0060
O16 O 0.488 0.4203 0.8220 1.0 0.0060
O17 O 0.168 0.2948 0.9834 1.0 0.0060

File: zeolite_database/SFN0.cif
data_SSZ-59
_cell_length_a        5.023
_cell_length_b        12.735
_cell_length_c        14.722
_cell_angle_alpha    103.44
_cell_angle_beta     90.51
_cell_angle_gamma    100.880


# setting 
# _symmetry_space_group_name_H-M 'P-1'


loop_
_symmetry_equiv_pos_as_xyz
'x,y,z'
'-x,-y,-z'


loop_
_atom_site_label
_atom_site_type_sumbol
_atom_site_fract_x
_atom_site_fract_y
_atom_site_fract_z
_atom_site_occupancy
_atom_site_U_iso_or_equiv
Si1 Si 0.104 0.0959 0.6362 1.0 0.0215
Si2 Si 0.680 0.4459 0.3118 1.0 0.0215
Si3 Si 0.662 0.2151 0.7202 1.0 0.0215
Si4 Si 0.690 0.2714 0.4214 1.0 0.0215
Si5 Si 0.750 0.4131 0.6226 1.0 0.0215
Si6 Si 0.665 0.3797 0.9041 1.0 0.0215
Si7 Si 0.750 0.4731 0.1124 1.0 0.0215
Si8 Si 0.131 0.1485 0.4432 1.0 0.0215
O1 O 0.994 0.9703 0.624 1.0 0.0160
O2 O 0.410 0.119 0.681 1.0 0.0160
O3 O 0.068 0.832 0.297 1.0 0.0160
O4 O 0.117 0.134 0.5437 1.0 0.0160
O5 O 0.984 0.238 0.421 1.0 0.0160
O6 O 0.553 0.826 0.584 1.0 0.0160
O7 O 0.673 0.331 0.3368 1.0 0.0160
O8 O 0.414 0.491 0.344 1.0 0.0160
O9 O 0.067 0.464 0.644 1.0 0.0160
O10 O 0.681 0.421 0.1999 1.0 0.0160
O11 O 0.639 0.259 0.8313 1.0 0.0160
O12 O 0.664 0.314 0.672 1.0 0.0160
O13 O 0.684 0.366 0.5135 1.0 0.0160
O14 O 0.694 0.378 0.0146 1.0 0.0160
O15 O 0.920 0.467 0.880 1.0 0.0160
O16 O 0.596 0.570 0.113 1.0 0.0160

File: zeolite_database/SFO0.cif
data_SSZ-51
_cell_length_a        21.759
_cell_length_b        13.821
_cell_length_c        14.224
_cell_angle_alpha    90.0
_cell_angle_beta     98.849
_cell_angle_gamma    90.0


# setting 
_symmetry_space_group_name_H-M 'C2/c'


loop_
_symmetry_equiv_pos_as_xyz
'x,y,z'
'-x,y,-z+1/2'
'-x,-y,-z'
'x,-y,z-1/2'
'x+1/2,y+1/2,z'
'-x+1/2,y+1/2,-z+1/2'
'-x+1/2,-y+1/2,-z'
'x+1/2,-y+1/2,z-1/2'


loop_
_atom_site_label
_atom_site_type_symbol
_atom_site_fract_x
_atom_site_fract_y
_atom_site_fract_z
_atom_site_occupancy
_atom_site_U_iso_or_equiv
P1 P 0.05959 0.12051 0.01465 1 0.0117
P2 P 0.17164 -0.21536 -0.10591 1 0.0091
P3 P 0.26241 0.11092 0.06219 1 0.0089
P4 P 0.15797 -0.11435 0.20493 1 0.0106
Al5 Al 0.16167 0.20348 -0.09108 1 0.0091
Al6 Al 0.08374 -0.10027 0.00792 1 0.0129
Al7 Al 0.24608 -0.1086 0.05953 1 0.0123
Al8 Al 0.16015 0.10872 0.19667 1 0.0114
F1 F 0.16788 -0.0447 0.0268 1 0.0179
O1 O 0.22897 -0.1626 -0.055 1 0.0125
O2 O 0.06186 0.018 -0.0248 1 0.0225
O3 O 0.22339 0.1355 -0.0337 1 0.0124
O4 O 0.11318 -0.1871 -0.0648 1 0.0149
O5 O 0.22535 0.1317 0.1424 1 0.0149
O6 O 0.09876 -0.1272 0.1326 1 0.0138
O7 O -0.00718 0.1541 0.0104 1 0.0141
O8 O 0.28447 0.0057 0.0636 1 0.0125
O9 O 0.15195 0.1788 -0.2107 1 0.0161
O10 O 0.17882 0.32662 -0.0764 1 0.0117
O11 O 0.18042 -0.3253 -0.0945 1 0.0113
O12 O 0.09318 0.1886 -0.0449 1 0.0189
O13 O 0.16196 0.1915 0.2881 1 0.0149
O14 O 0.21551 -0.1449 0.1634 1 0.0179
O15 O 0.09222 0.1252 0.1172 1 0.0253
O16 O 0.16478 -0.009 0.24 1 0.0163
N1 N 0.5645 0.0736 0.8922 1 0.0363
H1 H 0.603 0.0952 0.9014 1 0.0439
C2 C 0.5183 0.1371 0.8795 1 0.0365
H2 H 0.5273 0.2044 0.8815 1 0.0439
C3 C 0.4587 0.1067 0.8638 1 0.0327
H3 H 0.426 0.1529 0.8536 1 0.0390
C4 C 0.444 0.0056 0.8622 1 0.0190
C5 C 0.4951 -0.0583 0.8771 1 0.0312
H5 H 0.4881 -0.1261 0.8772 1 0.0370
C6 C 0.5548 -0.0236 0.8915 1 0.0358
H6 H 0.5891 -0.067 0.9008 1 0.0431
N7 N 0.3847 -0.0218 0.847 1 0.0334
C8 C 0.3332 0.0453 0.8325 1 0.0443
H8A H 0.3378 0.0925 0.8845 1 0.0529
H8B H 0.2941 0.0098 0.8312 1 0.0529
H8C H 0.3328 0.0791 0.7718 1 0.0529
C9 C 0.3698 -0.126 0.8446 1 0.0521
H9A H 0.3974 -0.1602 0.8075 1 0.0629
H9B H 0.3265 -0.1354 0.8151 1 0.0629
H9C H 0.3756 -0.1515 0.9097 1 0.0629
OW1 O 0.5 -0.2701 0.75 0.6 0.0610
OW2 O 0.5 -0.413 0.75 0.2 0.0529
OW3 O 0.5 0.311 0.75 0.2 0.0680

File: zeolite_database/SFS0.cif
data_SSZ-56
_cell_length_a        13.9483
_cell_length_b        19.8958
_cell_length_c        12.3613
_cell_angle_alpha    90.00
_cell_angle_beta     106.676
_cell_angle_gamma    90.00


# setting b
# _symmetry_space_group_name_H-M 'P21/m'


_symmetry_space_group_name_H-M 'P21/m'


loop_
_atom_site_label
_atom_site_type_sumbol
_atom_site_fract_x
_atom_site_fract_y
_atom_site_fract_z
_atom_site_occupancy
_atom_site_U_iso_or_equiv
Si1 Si 0.4158 0.1753 0.6388 1.00 0.0010
Si2 Si 0.2878 0.1262 0.3975 1.00 0.0010
Si3 Si 0.2768 0.1278 0.7862 1.00 0.0010
Si4 Si 0.4155 0.5638 0.6430 1.00 0.0010
Si5 Si 0.4280 0.1710 0.2637 1.00 0.0010
Si6 Si 0.4332 0.5573 0.2679 1.00 0.0010
Si7 Si 0.4274 0.1725 0.0095 1.00 0.0010
Si8 Si 0.0716 0.1745 0.6427 1.00 0.0010
Si9 Si 0.0799 0.1742 0.3912 1.00 0.0010
Si10 Si 0.2760 0.5309 0.7939 1.00 0.0010
Si11 Si 0.2890 0.5338 0.3992 1.00 0.0010
Si12 Si 0.4270 0.5585 0.0153 1.00 0.0010
Si13 Si 0.0697 0.5589 0.6589 1.00 0.0010
Si14 Si 0.0780 0.5586 0.4011 1.00 0.0010
O1 O 0.5131 0.1273 0.6830 1.00 0.0030
O2 O 0.3570 0.1582 0.5098 1.00 0.0030
O3 O 0.4530 0.2500 0.6560 1.00 0.0030
O4 O 0.3390 0.1575 0.7090 1.00 0.0030
O5 O 0.1781 0.1540 0.3560 1.00 0.0030
O6 O 0.2862 0.0460 0.4100 1.00 0.0030
O7 O 0.3329 0.1440 0.2960 1.00 0.0030
O8 O 0.1658 0.1548 0.7481 1.00 0.0030
O9 O 0.3241 0.1513 0.9156 1.00 0.0030
O10 O 0.2780 0.0486 0.7820 1.00 0.0030
O11 O 0.4766 0.6319 0.6650 1.00 0.0030
O12 O 0.3442 0.5587 0.7210 1.00 0.0030
O13 O 0.4950 0.5040 0.6740 1.00 0.0030
O14 O 0.3561 0.5629 0.5132 1.00 0.0030
O15 O 0.4400 0.2500 0.2920 1.00 0.0030
O16 O 0.4090 0.1582 0.1310 1.00 0.0030
O17 O 0.3301 0.5537 0.2977 1.00 0.0030
O18 O 0.4093 0.5504 0.1359 1.00 0.0030
O19 O 0.4510 0.2500 0.9940 1.00 0.0030
O20 O 0.5192 0.1278 0.9980 1.00 0.0030
O21 O 0.1064 0.1662 0.5279 1.00 0.0030
O22 O 0.9771 0.1280 0.6390 1.00 0.0030
O23 O 0.0420 0.2500 0.6540 1.00 0.0030
O24 O 0.0500 0.2500 0.3530 1.00 0.0030
O25 O 0.9861 0.1271 0.3340 1.00 0.0030
O26 O 0.1662 0.5566 0.7581 1.00 0.0030
O27 O 0.3212 0.5512 0.9235 1.00 0.0030
O28 O 0.1768 0.5602 0.3660 1.00 0.0030
O29 O 0.5000 0.5000 0.0000 1.00 0.0030
O30 O 0.9960 0.4980 0.6670 1.00 0.0030
O31 O 0.0926 0.5511 0.5368 1.00 0.0030
Ow1 O 0.7660 0.2500 0.1980 1.00 0.1874
Ow2 O 0.8560 0.1830 0.8760 1.00 0.1874
Ow3 O 0.0730 0.1220 0.0070 1.00 0.1874

File: zeolite_database/SFV0.cif
data_SSZ-57
_cell_length_a        20.091
_cell_length_b        20.091
_cell_length_c        110.056 
_cell_angle_alpha    90.00
_cell_angle_beta     90.00
_cell_angle_gamma    90.00


# setting 
_symmetry_space_group_name_H-M 'P-4m2'


loop_
_symmetry_equiv_pos_as_xyz
'x,y,z'
'y,-x,-z'
'-y,x,-z'
'-x,-y,z'
'y,x,-z'
'-y,-x,-z'
'-x,y,z'
'x,-y,z'


loop_
_atom_site_label
_atom_site_type_symbol
_atom_site_fract_x
_atom_site_fract_y
_atom_site_fract_z
_atom_site_occupancy
_atom_site_U_iso_or_equiv
Si1-1 Si 0.2247 0.0758 0.7739 1.0 0.0290
Si1-2 Si 0.2247 0.0758 0.8957 1.0 0.0290
Si1-3 Si 0.2247 0.0758 0.0175 1.0 0.0290
Si1-4 Si 0.2247 0.0758 0.1393 1.0 0.0290
Si11-5 Si 0.9242 0.7247 0.3043 1.0 0.0290
Si11-6 Si 0.9242 0.7247 0.4261 1.0 0.0290
Si11-7 Si 0.9242 0.7247 0.5479 1.0 0.0290
Si11-8 Si 0.9242 0.7247 0.6698 1.0 0.0290
Si12-1 Si 0.7247 0.5758 0.8348 1.0 0.0290
Si12-2 Si 0.7247 0.5758 0.9566 1.0 0.0290
Si12-3 Si 0.7247 0.5758 0.0784 1.0 0.0290
Si12-4 Si 0.7247 0.5758 0.2002 1.0 0.0290
Si13-4 Si 0.4242 0.2247 0.2434 1.0 0.0290
Si13-5 Si 0.4242 0.2247 0.3652 1.0 0.0290
Si13-6 Si 0.4242 0.2247 0.4870 1.0 0.0290
Si13-7 Si 0.4242 0.2247 0.6089 1.0 0.0290
Si13-8 Si 0.4242 0.2247 0.7307 1.0 0.0290
Si2-2 Si 0.1897 0.1897 0.8782 1.0 0.0322
Si2-3 Si 0.1897 0.1897 0.0000 1.0 0.0322
Si21-5 Si 0.8103 0.6897 0.2868 1.0 0.0322
Si21-6 Si 0.8103 0.6897 0.4086 1.0 0.0322
Si21-7 Si 0.8103 0.6897 0.5305 1.0 0.0322
Si21-8 Si 0.8103 0.6897 0.6523 1.0 0.0322
Si22-1 Si 0.6897 0.6897 0.8173 1.0 0.0322
Si22-2 Si 0.6897 0.6897 0.9391 1.0 0.0322
Si3-1 Si 0.2221 0.3105 0.7735 1.0 0.0312
Si3-2 Si 0.2221 0.3105 0.8953 1.0 0.0312
Si3-3 Si 0.2221 0.3105 0.0171 1.0 0.0312
Si3-4 Si 0.2221 0.3105 0.1389 1.0 0.0312
Si31-5 Si 0.6895 0.7221 0.3040 1.0 0.0312
Si31-6 Si 0.6895 0.7221 0.4258 1.0 0.0312
Si31-7 Si 0.6895 0.7221 0.5476 1.0 0.0312
Si31-8 Si 0.6895 0.7221 0.6694 1.0 0.0312
Si32-1 Si 0.7221 0.8105 0.8344 1.0 0.0312
Si32-2 Si 0.7221 0.8105 0.9562 1.0 0.0312
Si32-3 Si 0.7221 0.8105 0.0780 1.0 0.0312
Si32-4 Si 0.7221 0.8105 0.1998 1.0 0.0312
Si33-4 Si 0.1895 0.2221 0.2430 1.0 0.0312
Si33-5 Si 0.1895 0.2221 0.3649 1.0 0.0312
Si33-6 Si 0.1895 0.2221 0.4867 1.0 0.0312
Si33-7 Si 0.1895 0.2221 0.6085 1.0 0.0312
Si33-8 Si 0.1895 0.2221 0.7303 1.0 0.0312
Si4-1 Si 0.3793 0.3116 0.7738 1.0 0.0293
Si4-2 Si 0.3793 0.3116 0.8956 1.0 0.0293
Si4-3 Si 0.3793 0.3116 0.0175 1.0 0.0293
Si4-4 Si 0.3793 0.3116 0.1393 1.0 0.0293
Si41-5 Si 0.6884 0.8793 0.3043 1.0 0.0293
Si41-6 Si 0.6884 0.8793 0.4261 1.0 0.0293
Si41-7 Si 0.6884 0.8793 0.5479 1.0 0.0293
Si41-8 Si 0.6884 0.8793 0.6697 1.0 0.0293
Si42-1 Si 0.8793 0.8116 0.8347 1.0 0.0293
Si42-2 Si 0.8793 0.8116 0.9565 1.0 0.0293
Si42-3 Si 0.8793 0.8116 0.0784 1.0 0.0293
Si42-4 Si 0.8793 0.8116 0.2002 1.0 0.0293
Si43-4 Si 0.1884 0.3793 0.2434 1.0 0.0293
Si43-5 Si 0.1884 0.3793 0.3652 1.0 0.0293
Si43-6 Si 0.1884 0.3793 0.4870 1.0 0.0293
Si43-7 Si 0.1884 0.3793 0.6088 1.0 0.0293
Si43-8 Si 0.1884 0.3793 0.7306 1.0 0.0293
Si5-2 Si 0.4237 0.1922 0.8792 1.0 0.0333
Si5-3 Si 0.4237 0.1922 0.0010 1.0 0.0333
Si5-4 Si 0.4237 0.1922 0.1228 1.0 0.0333
Si51-5 Si 0.8078 0.9237 0.2878 1.0 0.0333
Si51-6 Si 0.8078 0.9237 0.4096 1.0 0.0333
Si51-7 Si 0.8078 0.9237 0.5314 1.0 0.0333
Si51-8 Si 0.8078 0.9237 0.6532 1.0 0.0333
Si52-1 Si 0.9237 0.6922 0.8183 1.0 0.0333
Si52-2 Si 0.9237 0.6922 0.9401 1.0 0.0333
Si52-3 Si 0.9237 0.6922 0.0619 1.0 0.0333
Si52-4 Si 0.9237 0.6922 0.1837 1.0 0.0333
Si53-5 Si 0.3078 0.4237 0.3487 1.0 0.0333
Si53-6 Si 0.3078 0.4237 0.4705 1.0 0.0333
Si53-7 Si 0.3078 0.4237 0.5923 1.0 0.0333
Si53-8 Si 0.3078 0.4237 0.7142 1.0 0.0333
Si6-1 Si 0.3799 0.0749 0.7740 1.0 0.0329
Si6-2 Si 0.3799 0.0749 0.8958 1.0 0.0329
Si6-3 Si 0.3799 0.0749 0.0176 1.0 0.0329
Si6-4 Si 0.3799 0.0749 0.1394 1.0 0.0329
Si61-5 Si 0.9251 0.8799 0.3044 1.0 0.0329
Si61-6 Si 0.9251 0.8799 0.4262 1.0 0.0329
Si61-7 Si 0.9251 0.8799 0.5481 1.0 0.0329
Si61-8 Si 0.9251 0.8799 0.6699 1.0 0.0329
Si62-1 Si 0.8799 0.5749 0.8349 1.0 0.0329
Si62-2 Si 0.8799 0.5749 0.9567 1.0 0.0329
Si62-3 Si 0.8799 0.5749 0.0785 1.0 0.0329
Si62-4 Si 0.8799 0.5749 0.2003 1.0 0.0329
Si63-4 Si 0.4251 0.3799 0.2435 1.0 0.0329
Si63-5 Si 0.4251 0.3799 0.3653 1.0 0.0329
Si63-6 Si 0.4251 0.3799 0.4871 1.0 0.0329
Si63-7 Si 0.4251 0.3799 0.6090 1.0 0.0329
Si63-8 Si 0.4251 0.3799 0.7308 1.0 0.0329
Si7-2 Si 0.4234 0.4234 0.8782 1.0 0.0280
Si7-3 Si 0.4234 0.4234 0.0000 1.0 0.0280
Si71-5 Si 0.5766 0.9234 0.2868 1.0 0.0280
Si71-6 Si 0.5766 0.9234 0.4086 1.0 0.0280
Si71-7 Si 0.5766 0.9234 0.5305 1.0 0.0280
Si71-8 Si 0.5766 0.9234 0.6523 1.0 0.0280
Si72-1 Si 0.9234 0.9234 0.8173 1.0 0.0280
Si72-2 Si 0.9234 0.9234 0.9391 1.0 0.0280
O10-1 O 0.4105 0.0895 0.7868 1.0 0.0738
O10-2 O 0.4105 0.0895 0.9086 1.0 0.0738
O10-3 O 0.4105 0.0895 0.0305 1.0 0.0738
O10-4 O 0.4105 0.0895 0.1523 1.0 0.0738
O101-5 O 0.9105 0.9105 0.3173 1.0 0.0738
O101-6 O 0.9105 0.9105 0.4391 1.0 0.0738
O103-4 O 0.4105 0.4105 0.2564 1.0 0.0738
O103-5 O 0.4105 0.4105 0.3782 1.0 0.0738
O103-6 O 0.4105 0.4105 0.5000 1.0 0.0738
O11-1 O 0.3915 0.0000 0.7699 1.0 0.0458
O11-2 O 0.3915 0.0000 0.8917 1.0 0.0458
O11-3 O 0.3915 0.0000 0.0135 1.0 0.0458
O11-4 O 0.3915 0.0000 0.1354 1.0 0.0458
O111-5 O 0.0000 0.8915 0.3004 1.0 0.0458
O111-6 O 0.0000 0.8915 0.4222 1.0 0.0458
O111-7 O 0.0000 0.8915 0.5440 1.0 0.0458
O111-8 O 0.0000 0.8915 0.6658 1.0 0.0458
O112-1 O 0.8915 0.5000 0.8308 1.0 0.0458
O112-2 O 0.8915 0.5000 0.9526 1.0 0.0458
O112-3 O 0.8915 0.5000 0.0745 1.0 0.0458
O112-4 O 0.8915 0.5000 0.1963 1.0 0.0458
O113-5 O 0.5000 0.3915 0.3613 1.0 0.0458
O113-6 O 0.5000 0.3915 0.4831 1.0 0.0458
O113-7 O 0.5000 0.3915 0.6049 1.0 0.0458
O113-8 O 0.5000 0.3915 0.7267 1.0 0.0458
O12-5 O 0.4111 0.0000 0.2836 1.0 0.1078
O12-6 O 0.4111 0.0000 0.4054 1.0 0.1078
O12-7 O 0.4111 0.0000 0.5272 1.0 0.1078
O12-8 O 0.4111 0.0000 0.6490 1.0 0.1078
O121-1 O 0.0000 0.9111 0.8140 1.0 0.1078
O121-2 O 0.0000 0.9111 0.9358 1.0 0.1078
O121-3 O 0.0000 0.9111 0.0577 1.0 0.1078
O121-4 O 0.0000 0.9111 0.1795 1.0 0.1078
O122-5 O 0.9111 0.5000 0.3445 1.0 0.1078
O122-6 O 0.9111 0.5000 0.4663 1.0 0.1078
O122-7 O 0.9111 0.5000 0.5881 1.0 0.1078
O122-8 O 0.9111 0.5000 0.7099 1.0 0.1078
O123-1 O 0.5000 0.4111 0.8749 1.0 0.1078
O123-2 O 0.5000 0.4111 0.9968 1.0 0.1078
O123-3 O 0.5000 0.4111 0.1186 1.0 0.1078
O123-4 O 0.5000 0.4111 0.2404 1.0 0.1078
O13-1 O 0.1930 0.1210 0.7634 1.0 0.0491
O13-2 O 0.1930 0.1210 0.8852 1.0 0.0491
O13-3 O 0.1930 0.1210 0.0070 1.0 0.0491
O13-4 O 0.1930 0.1210 0.1288 1.0 0.0491
O131-5 O 0.8790 0.6930 0.2938 1.0 0.0491
O131-6 O 0.8790 0.6930 0.4156 1.0 0.0491
O131-7 O 0.8790 0.6930 0.5375 1.0 0.0491
O131-8 O 0.8790 0.6930 0.6593 1.0 0.0491
O132-1 O 0.6930 0.6210 0.8243 1.0 0.0491
O132-2 O 0.6930 0.6210 0.9461 1.0 0.0491
O132-3 O 0.6930 0.6210 0.0679 1.0 0.0491
O132-4 O 0.6930 0.6210 0.1897 1.0 0.0491
O133-5 O 0.3790 0.1930 0.3547 1.0 0.0491
O133-6 O 0.3790 0.1930 0.4765 1.0 0.0491
O133-7 O 0.3790 0.1930 0.5984 1.0 0.0491
O133-8 O 0.3790 0.1930 0.7202 1.0 0.0491
O14-5 O 0.2000 0.1213 0.2759 1.0 0.0538
O14-6 O 0.2000 0.1213 0.3977 1.0 0.0538
O14-7 O 0.2000 0.1213 0.5195 1.0 0.0538
O14-8 O 0.2000 0.1213 0.6413 1.0 0.0538
O141-1 O 0.8787 0.7000 0.8063 1.0 0.0538
O141-2 O 0.8787 0.7000 0.9282 1.0 0.0538
O141-3 O 0.8787 0.7000 0.0500 1.0 0.0538
O141-4 O 0.8787 0.7000 0.1718 1.0 0.0538
O142-5 O 0.7000 0.6213 0.3368 1.0 0.0538
O142-6 O 0.7000 0.6213 0.4586 1.0 0.0538
O142-7 O 0.7000 0.6213 0.5804 1.0 0.0538
O142-8 O 0.7000 0.6213 0.7022 1.0 0.0538
O143-1 O 0.3787 0.2000 0.8673 1.0 0.0538
O143-2 O 0.3787 0.2000 0.9891 1.0 0.0538
O143-3 O 0.3787 0.2000 0.1109 1.0 0.0538
O143-4 O 0.3787 0.2000 0.2327 1.0 0.0538
O15-1 O 0.1947 0.2493 0.7660 1.0 0.0552
O15-2 O 0.1947 0.2493 0.8879 1.0 0.0552
O15-3 O 0.1947 0.2493 0.0097 1.0 0.0552
O15-4 O 0.1947 0.2493 0.1315 1.0 0.0552
O151-5 O 0.7507 0.6947 0.2965 1.0 0.0552
O151-6 O 0.7507 0.6947 0.4183 1.0 0.0552
O151-7 O 0.7507 0.6947 0.5401 1.0 0.0552
O151-8 O 0.7507 0.6947 0.6619 1.0 0.0552
O152-1 O 0.6947 0.7493 0.8269 1.0 0.0552
O152-2 O 0.6947 0.7493 0.9488 1.0 0.0552
O152-3 O 0.6947 0.7493 0.0706 1.0 0.0552
O152-4 O 0.6947 0.7493 0.1924 1.0 0.0552
O153-5 O 0.2507 0.1947 0.3574 1.0 0.0552
O153-6 O 0.2507 0.1947 0.4792 1.0 0.0552
O153-7 O 0.2507 0.1947 0.6010 1.0 0.0552
O153-8 O 0.2507 0.1947 0.7228 1.0 0.0552
O16-1 O 0.4075 0.2509 0.7663 1.0 0.0605
O16-2 O 0.4075 0.2509 0.8882 1.0 0.0605
O16-3 O 0.4075 0.2509 0.0100 1.0 0.0605
O16-4 O 0.4075 0.2509 0.1318 1.0 0.0605
O161-5 O 0.7491 0.9075 0.2968 1.0 0.0605
O161-6 O 0.7491 0.9075 0.4186 1.0 0.0605
O161-7 O 0.7491 0.9075 0.5404 1.0 0.0605
O161-8 O 0.7491 0.9075 0.6622 1.0 0.0605
O162-1 O 0.9075 0.7509 0.8273 1.0 0.0605
O162-2 O 0.9075 0.7509 0.9491 1.0 0.0605
O162-3 O 0.9075 0.7509 0.0709 1.0 0.0605
O162-4 O 0.9075 0.7509 0.1927 1.0 0.0605
O163-5 O 0.2491 0.4075 0.3577 1.0 0.0605
O163-6 O 0.2491 0.4075 0.4795 1.0 0.0605
O163-7 O 0.2491 0.4075 0.6013 1.0 0.0605
O163-8 O 0.2491 0.4075 0.7231 1.0 0.0605
O17-1 O 0.4106 0.1230 0.7637 1.0 0.0610
O17-2 O 0.4106 0.1230 0.8856 1.0 0.0610
O17-3 O 0.4106 0.1230 0.0074 1.0 0.0610
O17-4 O 0.4106 0.1230 0.1292 1.0 0.0610
O171-5 O 0.8770 0.9106 0.2942 1.0 0.0610
O171-6 O 0.8770 0.9106 0.4160 1.0 0.0610
O171-7 O 0.8770 0.9106 0.5378 1.0 0.0610
O171-8 O 0.8770 0.9106 0.6596 1.0 0.0610
O172-1 O 0.9106 0.6230 0.8247 1.0 0.0610
O172-2 O 0.9106 0.6230 0.9465 1.0 0.0610
O172-3 O 0.9106 0.6230 0.0683 1.0 0.0610
O172-4 O 0.9106 0.6230 0.1901 1.0 0.0610
O173-5 O 0.3770 0.4106 0.3551 1.0 0.0610
O173-6 O 0.3770 0.4106 0.4769 1.0 0.0610
O173-7 O 0.3770 0.4106 0.5987 1.0 0.0610
O173-8 O 0.3770 0.4106 0.7205 1.0 0.0610
O18-5 O 0.4008 0.1201 0.2754 1.0 0.0490
O18-6 O 0.4008 0.1201 0.3972 1.0 0.0490
O18-7 O 0.4008 0.1201 0.5190 1.0 0.0490
O18-8 O 0.4008 0.1201 0.6408 1.0 0.0490
O181-1 O 0.8799 0.9008 0.8058 1.0 0.0490
O181-2 O 0.8799 0.9008 0.9276 1.0 0.0490
O181-3 O 0.8799 0.9008 0.0494 1.0 0.0490
O181-4 O 0.8799 0.9008 0.1713 1.0 0.0490
O182-5 O 0.9008 0.6201 0.3363 1.0 0.0490
O182-6 O 0.9008 0.6201 0.4581 1.0 0.0490
O182-7 O 0.9008 0.6201 0.5799 1.0 0.0490
O182-8 O 0.9008 0.6201 0.7017 1.0 0.0490
O183-1 O 0.3799 0.4008 0.8667 1.0 0.0490
O183-2 O 0.3799 0.4008 0.9885 1.0 0.0490
O183-3 O 0.3799 0.4008 0.1103 1.0 0.0490
O183-4 O 0.3799 0.4008 0.2322 1.0 0.0490
O19-1 O 0.2121 0.0000 0.7703 1.0 0.0451
O19-2 O 0.2121 0.0000 0.8922 1.0 0.0451
O19-3 O 0.2121 0.0000 0.0140 1.0 0.0451
O19-4 O 0.2121 0.0000 0.1358 1.0 0.0451
O191-5 O 0.0000 0.7121 0.3008 1.0 0.0451
O191-6 O 0.0000 0.7121 0.4226 1.0 0.0451
O191-7 O 0.0000 0.7121 0.5444 1.0 0.0451
O191-8 O 0.0000 0.7121 0.6662 1.0 0.0451
O192-1 O 0.7121 0.5000 0.8312 1.0 0.0451
O192-2 O 0.7121 0.5000 0.9531 1.0 0.0451
O192-3 O 0.7121 0.5000 0.0749 1.0 0.0451
O192-4 O 0.7121 0.5000 0.1967 1.0 0.0451
O193-5 O 0.5000 0.2121 0.3617 1.0 0.0451
O193-6 O 0.5000 0.2121 0.4835 1.0 0.0451
O193-7 O 0.5000 0.2121 0.6053 1.0 0.0451
O193-8 O 0.5000 0.2121 0.7271 1.0 0.0451
O20-5 O 0.1951 0.0000 0.2835 1.0 0.0427
O20-6 O 0.1951 0.0000 0.4053 1.0 0.0427
O20-7 O 0.1951 0.0000 0.5271 1.0 0.0427
O20-8 O 0.1951 0.0000 0.6489 1.0 0.0427
O201-1 O 0.0000 0.6951 0.8139 1.0 0.0427
O201-2 O 0.0000 0.6951 0.9358 1.0 0.0427
O201-3 O 0.0000 0.6951 0.0576 1.0 0.0427
O201-4 O 0.0000 0.6951 0.1794 1.0 0.0427
O202-5 O 0.6951 0.5000 0.3444 1.0 0.0427
O202-6 O 0.6951 0.5000 0.4662 1.0 0.0427
O202-7 O 0.6951 0.5000 0.5880 1.0 0.0427
O202-8 O 0.6951 0.5000 0.7098 1.0 0.0427
O203-1 O 0.5000 0.1951 0.8749 1.0 0.0427
O203-2 O 0.5000 0.1951 0.9967 1.0 0.0427
O203-3 O 0.5000 0.1951 0.1185 1.0 0.0427
O203-4 O 0.5000 0.1951 0.2403 1.0 0.0427
O3-1 O 0.3012 0.3062 0.7740 1.0 0.0694
O3-2 O 0.3012 0.3062 0.8958 1.0 0.0694
O3-3 O 0.3012 0.3062 0.0177 1.0 0.0694
O3-4 O 0.3012 0.3062 0.1395 1.0 0.0694
O31-5 O 0.6938 0.8012 0.3045 1.0 0.0694
O31-6 O 0.6938 0.8012 0.4263 1.0 0.0694
O31-7 O 0.6938 0.8012 0.5481 1.0 0.0694
O31-8 O 0.6938 0.8012 0.6699 1.0 0.0694
O32-1 O 0.8012 0.8062 0.8349 1.0 0.0694
O32-2 O 0.8012 0.8062 0.9567 1.0 0.0694
O32-3 O 0.8012 0.8062 0.0786 1.0 0.0694
O32-4 O 0.8012 0.8062 0.2004 1.0 0.0694
O33-4 O 0.1938 0.3012 0.2436 1.0 0.0694
O33-5 O 0.1938 0.3012 0.3654 1.0 0.0694
O33-6 O 0.1938 0.3012 0.4872 1.0 0.0694
O33-7 O 0.1938 0.3012 0.6090 1.0 0.0694
O33-8 O 0.1938 0.3012 0.7308 1.0 0.0694
O6-1 O 0.3024 0.0901 0.7750 1.0 0.0584
O6-2 O 0.3024 0.0901 0.8968 1.0 0.0584
O6-3 O 0.3024 0.0901 0.0186 1.0 0.0584
O6-4 O 0.3024 0.0901 0.1404 1.0 0.0584
O61-5 O 0.9099 0.8024 0.3054 1.0 0.0584
O61-6 O 0.9099 0.8024 0.4272 1.0 0.0584
O61-7 O 0.9099 0.8024 0.5490 1.0 0.0584
O61-8 O 0.9099 0.8024 0.6709 1.0 0.0584
O62-1 O 0.8024 0.5901 0.8359 1.0 0.0584
O62-2 O 0.8024 0.5901 0.9577 1.0 0.0584
O62-3 O 0.8024 0.5901 0.0795 1.0 0.0584
O62-4 O 0.8024 0.5901 0.2013 1.0 0.0584
O63-4 O 0.4099 0.3024 0.2445 1.0 0.0584
O63-5 O 0.4099 0.3024 0.3663 1.0 0.0584
O63-6 O 0.4099 0.3024 0.4881 1.0 0.0584
O63-7 O 0.4099 0.3024 0.6100 1.0 0.0584
O63-8 O 0.4099 0.3024 0.7318 1.0 0.0584
O8-1 O 0.1893 0.0945 0.7862 1.0 0.0556
O8-2 O 0.1893 0.0945 0.9080 1.0 0.0556
O8-3 O 0.1893 0.0945 0.0298 1.0 0.0556
O8-4 O 0.1893 0.0945 0.1516 1.0 0.0556
O81-5 O 0.9055 0.6893 0.3167 1.0 0.0556
O81-6 O 0.9055 0.6893 0.4385 1.0 0.0556
O81-7 O 0.9055 0.6893 0.5603 1.0 0.0556
O81-8 O 0.9055 0.6893 0.6821 1.0 0.0556
O82-1 O 0.6893 0.5945 0.8471 1.0 0.0556
O82-2 O 0.6893 0.5945 0.9689 1.0 0.0556
O82-3 O 0.6893 0.5945 0.0907 1.0 0.0556
O82-4 O 0.6893 0.5945 0.2126 1.0 0.0556
O83-4 O 0.4055 0.1893 0.2558 1.0 0.0556
O83-5 O 0.4055 0.1893 0.3776 1.0 0.0556
O83-6 O 0.4055 0.1893 0.4994 1.0 0.0556
O83-7 O 0.4055 0.1893 0.6212 1.0 0.0556
O83-8 O 0.4055 0.1893 0.7430 1.0 0.0556
O9-1 O 0.1922 0.3078 0.7868 1.0 0.0533
O9-2 O 0.1922 0.3078 0.9086 1.0 0.0533
O9-3 O 0.1922 0.3078 0.0305 1.0 0.0533
O9-4 O 0.1922 0.3078 0.1523 1.0 0.0533
O91-5 O 0.6922 0.6922 0.3173 1.0 0.0533
O91-6 O 0.6922 0.6922 0.4391 1.0 0.0533
O93-4 O 0.1922 0.1922 0.2564 1.0 0.0533
O93-5 O 0.1922 0.1922 0.3782 1.0 0.0533
O93-6 O 0.1922 0.1922 0.5000 1.0 0.0533
