Repository: stefsmeets/lines

# Lines

Lines is a program for plotting powder diffraction patterns, and was initially developed for interactively modifying the background during the course of a Rietveld refinement with XRS-82 (Baerlocher, 1982). The modern way of removing backgrounds is by fitting a Chebyshev polynomial during the course of the Rietveld refinement. In practice, this method is unreliable when doing a Pawley or Le Bail fit, and offers little control over the shape of the background during a Rietveld refinement.

File: zeolite_database/SFW0.cif
data_SSZ-52
_cell_length_a        13.6373
_cell_length_b        13.6373
_cell_length_c        44.7311
_cell_angle_alpha    90.00
_cell_angle_beta     90.00
_cell_angle_gamma    120.00


# setting 
# _symmetry_space_group_name_H-M 'R-3m'


loop_
_symmetry_equiv_pos_as_xyz
'x,y,z'
'-y,x-y,z'
'-x+y,-x,z'
'x-y,-y,-z'
'-x,-x+y,-z'
'y,x,-z'
'-x,-y,-z'
'y,-x+y,-z'
'x-y,x,-z'
'-x+y,y,z'
'x,x-y,z'
'-y,-x,z'
'x+1/3,y+2/3,z+2/3'
'-y+1/3,x-y+2/3,z+2/3'
'-x+y+1/3,-x+2/3,z+2/3'
'x-y+1/3,-y+2/3,-z+2/3'
'-x+1/3,-x+y+2/3,-z+2/3'
'y+1/3,x+2/3,-z+2/3'
'-x+1/3,-y+2/3,-z+2/3'
'y+1/3,-x+y+2/3,-z+2/3'
'x-y+1/3,x+2/3,-z+2/3'
'-x+y+1/3,y+2/3,z+2/3'
'x+1/3,x-y+2/3,z+2/3'
'-y+1/3,-x+2/3,z+2/3'
'x+2/3,y+1/3,z+1/3'
'-y+2/3,x-y+1/3,z+1/3'
'-x+y+2/3,-x+1/3,z+1/3'
'x-y+2/3,-y+1/3,-z+1/3'
'-x+2/3,-x+y+1/3,-z+1/3'
'y+2/3,x+1/3,-z+1/3'
'-x+2/3,-y+1/3,-z+1/3'
'y+2/3,-x+y+1/3,-z+1/3'
'x-y+2/3,x+1/3,-z+1/3'
'-x+y+2/3,y+1/3,z+1/3'
'x+2/3,x-y+1/3,z+1/3'
'-y+2/3,-x+1/3,z+1/3'


loop_
_atom_site_label
_atom_site_type_sumbol
_atom_site_fract_x
_atom_site_fract_y
_atom_site_fract_z
_atom_site_occupancy
_atom_site_U_iso_or_equiv
Si1 Si 0.9985 0.2282 0.2568 1.000 0.0080
Si2 Si 0.9970 0.2261 0.1870 1.000 0.0080
Si3 Si 0.0006 0.2282 0.0347 1.000 0.0080
O1 O 0.9894 0.2525 0.2217 1.000 0.0050
O2 O 0.1228 0.2456 0.2654 1.000 0.0050
O3 O 0.9036 0.0964 0.2656 1.000 0.0050
O4 O 0.9792 0.3151 0.2769 1.000 0.0050
O5 O 0.9031 0.0969 0.1778 1.000 0.0050
O6 O 0.9834 0.3168 0.1667 1.000 0.0050
O7 O 0.1221 0.2442 0.1775 1.000 0.0050
O8 O 0 0.2590 0 1.000 0.0050
O9 O 0.1201 0.2401 0.0449 1.000 0.0050
O10 O 0.9025 0.0975 0.0420 1.000 0.0050
C1 C 0.7556 0.3778 0.7754 0.333 0.0300
C2 C 0.6291 0.3468 0.7806 0.167 0.0300
C3 C 0.6156 0.4511 0.7863 0.167 0.0300
C4 C 0.8282 0.4403 0.8033 0.167 0.0300
C5 C 0.7515 0.2645 0.7722 0.167 0.0300
C6 C 0.6928 0.2036 0.7425 0.167 0.0300
C7 C 0.6091 0.2393 0.7293 0.167 0.0300
C8 C 0.5507 0.2754 0.7541 0.333 0.0300
N9 N 0.6667 0.3333 0.7067 1.000 0.0300
C10 C 0.5786 0.3345 0.6861 0.167 0.0300
C11 C 0.4974 0.2173 0.6725 0.167 0.0300
C12 C 0.7549 0.3231 0.6887 0.167 0.0300
C13 C 0.6990 0.2331 0.6638 0.167 0.0300
C14 C 0.8115 0.4518 0.7469 0.167 0.0300
C15 C 0.7211 0.4422 0.7240 0.167 0.0300
H21 H 0.603 0.302 0.7982 0.167 0.0300
H31 H 0.597 0.452 0.8067 0.167 0.0300
H32 H 0.685 0.519 0.7818 0.167 0.0300
H33 H 0.555 0.445 0.7741 0.333 0.0300
H41 H 0.794 0.397 0.8208 0.333 0.0300
H42 H 0.903 0.452 0.8009 0.167 0.0300
H43 H 0.833 0.512 0.8051 0.167 0.0300
H51 H 0.827 0.277 0.7724 0.167 0.0300
H52 H 0.711 0.217 0.7886 0.167 0.0300
H61 H 0.750 0.219 0.7280 0.167 0.0300
H62 H 0.651 0.124 0.7462 0.167 0.0300
H71 H 0.551 0.175 0.7191 0.167 0.0300
H81 H 0.522 0.318 0.7448 0.167 0.0300
H82 H 0.489 0.208 0.7621 0.167 0.0300
H101 H 0.535 0.359 0.6970 0.167 0.0300
H102 H 0.615 0.385 0.6701 0.333 0.0300
H111 H 0.446 0.169 0.6871 0.167 0.0300
H112 H 0.457 0.229 0.6569 0.333 0.0300
H113 H 0.539 0.185 0.6646 0.167 0.0300
H121 H 0.805 0.394 0.6797 0.167 0.0300
H122 H 0.797 0.302 0.7015 0.167 0.0300
H131 H 0.735 0.265 0.6452 0.167 0.0300
H132 H 0.709 0.171 0.6684 0.167 0.0300
H133 H 0.621 0.209 0.6626 0.167 0.0300
H141 H 0.856 0.529 0.7529 0.167 0.0300
H142 H 0.860 0.430 0.7376 0.167 0.0300
H151 H 0.663 0.445 0.7350 0.167 0.0300
H152 H 0.752 0.504 0.7105 0.167 0.0300
Na1 Na 0 0 0.0777 0.75 0.0300
Na2 Na 0 0 0.1488 0.25 0.0300
Ow1 O 0.0778 0.1556 0.1174 1.000 0.0300

File: zeolite_database/SGT0.cif
data_1-aminoadamantane_Sigma-2
_cell_length_a         10.2387
_cell_length_b         10.2387
_cell_length_c         34.3829
_cell_angle_alpha     90
_cell_angle_beta      90
_cell_angle_gamma     90


# setting 2
# _symmetry_space_group_name_H-M 'I41/amd'


loop_
_symmetry_equiv_pos_as_xyz
'x,y,z'
'-y+1/4,x+3/4,z+1/4'
'y+1/4,-x+1/4,z+3/4'
'x,-y,-z'
'-x,y+1/2,-z'
'-x,-y+1/2,z'
'y+1/4,x+3/4,-z+1/4'
'-y+1/4,-x+1/4,-z+3/4'
'-x,-y,-z'
'y-1/4,-x-3/4,-z-1/4'
'-y-1/4,x-1/4,-z-3/4'
'-x,y,z'
'x,-y-1/2,z'
'x,y-1/2,-z'
'-y-1/4,-x-3/4,z-1/4'
'y-1/4,x-1/4,z-3/4'
'x+1/2,y+1/2,z+1/2'
'-y+3/4,x+5/4,z+3/4'
'y+3/4,-x+3/4,z+5/4'
'x+1/2,-y+1/2,-z+1/2'
'-x+1/2,y+1,-z+1/2'
'-x+1/2,-y+1,z+1/2'
'y+3/4,x+5/4,-z+3/4'
'-y+3/4,-x+3/4,-z+5/4'
'-x+1/2,-y+1/2,-z+1/2'
'y+1/4,-x-1/4,-z+1/4'
'-y+1/4,x+1/4,-z-1/4'
'-x+1/2,y+1/2,z+1/2'
'x+1/2,-y,z+1/2'
'x+1/2,y,-z+1/2'
'-y+1/4,-x-1/4,z+1/4'
'y+1/4,x+1/4,z-1/4'


loop_
_atom_site_label
_atom_site_type_sumbol
_atom_site_fract_x
_atom_site_fract_y
_atom_site_fract_z
_atom_site_occupancy
_atom_site_U_iso_or_equiv
SI1 Si 0.2843 0.2500 0.1182 1.0 0.0010
SI2 Si 0.2811 0.0000 0.0000 1.0 0.0020
SI3 Si 0.1539 0.2500 0.0349 1.0 0.0010
SI4 Si 0.1510 0.2500 0.1954 1.0 0.0030
O1 O 0.0000 0.2500 0.2072 1.0 0.0130
O2 O 0.2165 0.1201 0.2131 1.0 0.0130
O3 O 0.2297 0.2500 0.0754 1.0 0.0041
O4 O 0.1689 0.2500 0.1493 1.0 0.0070
O5 O 0.0000 0.2500 0.043 1.0 0.0190
O6 O 0.1913 0.1219 0.010 1.0 0.0080
O7 O 0.3729 0.1229 0.125 1.0 0.0210
C1 C 0.124 -0.126 0.125 0.3 0.1001
C2 C 0.000 -0.250 0.073 0.3 0.1001
C3 C 0.000 -0.126 0.099 0.3 0.1001
C4 C 0.000 -0.003 0.103 0.46 0.1001
C5 C 0.115 -0.151 0.086 0.53 0.1001
C6 C 0.000 -0.077 0.145 0.47 0.1001

File: zeolite_database/SIV0.cif
data_SIZ-7
_cell_length_a        10.2959
_cell_length_b        14.3715
_cell_length_c        28.599
_cell_angle_alpha    90.0
_cell_angle_beta     91.094
_cell_angle_gamma    90.0


# setting 
# _symmetry_space_group_name_H-M 'C2/c'


loop_
_symmetry_equiv_pos_as_xyz
'x,y,z'
'-x,y,-z+1/2'
'-x,-y,-z'
'x,-y,z-1/2'
'x+1/2,y+1/2,z'
'-x+1/2,y+1/2,-z+1/2'
'-x+1/2,-y+1/2,-z'
'x+1/2,-y+1/2,z-1/2'


loop_
_atom_site_label
_atom_site_type_sumbol
_atom_site_fract_x
_atom_site_fract_y
_atom_site_fract_z
_atom_site_occupancy
_atom_site_U_iso_or_equiv
Co1 Co 0.14313 0.14156 0.36813 0.75 0.0253
Al1 Al 0.14313 0.14156 0.36813 0.25 0.0253
Co2 Co 0.6367 0.02467 0.30798 0.35 0.0175
Al2 Al 0.6367 0.02467 0.30798 0.65 0.0175
Co3 Co -0.14425 -0.00331 0.4415 0.35 0.0175
Al3 Al -0.14425 -0.00331 0.4415 0.65 0.0175
Co4 Co 0.35305 -0.12646 0.38162 0.15 0.0164
Al4 Al 0.35305 -0.12646 0.38162 0.85 0.0164
P5 P 0.33433 0.02713 0.30251 1 0.0221
P6 P 0.16042 -0.0142 0.44591 1 0.0239
P7 P -0.16274 0.15241 0.36553 1 0.0231
P8 P 0.655 -0.13356 0.38365 1 0.0240
O1 O 0.469 0.0665 0.31158 1 0.0335
O2 O 0.5176 -0.1176 0.40153 1 0.0434
O3 O 0.0218 -0.0449 0.43524 1 0.0414
O4 O 0.316 -0.0628 0.32936 1 0.0393
O5 O 0.1875 0.0794 0.42384 1 0.0407
O6 O -0.0299 0.1314 0.34604 1 0.0417
O7 O 0.6861 0.0029 0.24868 1 0.0680
O8 O 0.2521 -0.0874 0.42755 1 0.0598
O9 O -0.1769 0.1074 0.41293 1 0.0453
O10 O 0.6666 -0.0868 0.3365 1 0.0442
O11 O 0.2317 0.0967 0.31535 1 0.0617
O12 O 0.3146 -0.2438 0.3693 1 0.0687
O13 O -0.1861 0.0096 0.50182 1 0.0654
O14 O 0.1847 0.2654 0.3793 1 0.0777
O15 O 0.7328 0.1175 0.33236 1 0.0709
O16 O -0.2492 -0.0936 0.41838 1 0.0707

File: zeolite_database/SOD0.cif
data_Bicchulite
_cell_length_a         8.825
_cell_length_b         8.825
_cell_length_c         8.825
_cell_angle_alpha     90
_cell_angle_beta      90
_cell_angle_gamma     90


# setting 
_symmetry_space_group_name_H-M 'I-43m'


loop_
_symmetry_equiv_pos_as_xyz
'x,y,z'
'-x,z,-y'
'-x,-z,y'
'-z,-y,x'
'z,-y,-x'
'y,-x,-z'
'-y,x,-z'
'z,x,y'
'y,z,x'
'-y,-z,x'
'z,-x,-y'
'-y,z,-x'
'-z,-x,y'
'-z,x,-y'
'y,-z,-x'
'x,-y,-z'
'-x,y,-z'
'-x,-y,z'
'-y,-x,z'
'y,x,z'
'-z,y,-x'
'z,y,x'
'x,-z,-y'
'x,z,y'
'x+1/2,y+1/2,z+1/2'
'-x+1/2,z+1/2,-y+1/2'
'-x+1/2,-z+1/2,y+1/2'
'-z+1/2,-y+1/2,x+1/2'
'z+1/2,-y+1/2,-x+1/2'
'y+1/2,-x+1/2,-z+1/2'
'-y+1/2,x+1/2,-z+1/2'
'z+1/2,x+1/2,y+1/2'
'y+1/2,z+1/2,x+1/2'
'-y+1/2,-z+1/2,x+1/2'
'z+1/2,-x+1/2,-y+1/2'
'-y+1/2,z+1/2,-x+1/2'
'-z+1/2,-x+1/2,y+1/2'
'-z+1/2,x+1/2,-y+1/2'
'y+1/2,-z+1/2,-x+1/2'
'x+1/2,-y+1/2,-z+1/2'
'-x+1/2,y+1/2,-z+1/2'
'-x+1/2,-y+1/2,z+1/2'
'-y+1/2,-x+1/2,z+1/2'
'y+1/2,x+1/2,z+1/2'
'-z+1/2,y+1/2,-x+1/2'
'z+1/2,y+1/2,x+1/2'
'x+1/2,-z+1/2,-y+1/2'
'x+1/2,z+1/2,y+1/2'


loop_
_atom_site_label
_atom_site_type_symbol
_atom_site_fract_x
_atom_site_fract_y
_atom_site_fract_z
_atom_site_occupancy
_atom_site_U_iso_or_equiv
CA Ca 0.1434 0.1434 0.1434 1.0 0.0095
SI Si 0.25 0.5 0.0 0.3333 0.0062
AL Al 0.25 0.5 0.0 0.6667 0.0062
O O 0.1407 0.1407 0.4220 1.0 0.0119
OH O1-(OH) 0.3845 0.3845 0.3845 1.0 0.0118
H H 0.328 0.328 0.328 1.0 0.0127

File: zeolite_database/SOD1.cif
data_Tugtupite
_cell_length_a         8.640
_cell_length_b         8.640
_cell_length_c         8.873
_cell_angle_alpha     90
_cell_angle_beta      90
_cell_angle_gamma     90


# setting 
# _symmetry_space_group_name_H-M 'I-4'


loop_
_symmetry_equiv_pos_as_xyz
'x,y,z'
'y,-x,-z'
'-y,x,-z'
'-x,-y,z'
'x+1/2,y+1/2,z+1/2'
'y+1/2,-x+1/2,-z+1/2'
'-y+1/2,x+1/2,-z+1/2'
'-x+1/2,-y+1/2,z+1/2'


loop_
_atom_site_label
_atom_site_type_sumbol
_atom_site_fract_x
_atom_site_fract_y
_atom_site_fract_z
_atom_site_occupancy
_atom_site_U_iso_or_equiv
NA1 Na 0.1563 0.1972 0.1818 1.0 0.0187
CL1 Cl 0.0 0.0 0.0 1.0 0.0234
SI1 Si 0.0127 0.2533 0.4958 1.0 0.0073
AL1 Al 0.0 0.5 0.75 1.0 0.0076
BE1 Be 0.0 0.5 0.25 1.0 0.0098
O1 O 0.1504 0.1343 0.4417 1.0 0.0123
O2 O 0.3472 0.0385 0.6488 1.0 0.0119
O3 O 0.4256 0.1486 0.1377 1.0 0.0120

File: zeolite_database/SOD2.cif
data_Sodalite_Octahydrate
_cell_length_a         8.848
_cell_length_b         8.848
_cell_length_c         8.848
_cell_angle_alpha     90
_cell_angle_beta      90
_cell_angle_gamma     90


# setting 
# _symmetry_space_group_name_H-M 'P-43n'


loop_
_symmetry_equiv_pos_as_xyz
'x,y,z'
'-x+1/2,z+1/2,-y+1/2'
'-x+1/2,-z+1/2,y+1/2'
'-z+1/2,-y+1/2,x+1/2'
'z+1/2,-y+1/2,-x+1/2'
'y+1/2,-x+1/2,-z+1/2'
'-y+1/2,x+1/2,-z+1/2'
'z,x,y'
'y,z,x'
'-y,-z,x'
'z,-x,-y'
'-y,z,-x'
'-z,-x,y'
'-z,x,-y'
'y,-z,-x'
'x,-y,-z'
'-x,y,-z'
'-x,-y,z'
'-y+1/2,-x+1/2,z+1/2'
'y+1/2,x+1/2,z+1/2'
'-z+1/2,y+1/2,-x+1/2'
'z+1/2,y+1/2,x+1/2'
'x+1/2,-z+1/2,-y+1/2'
'x+1/2,z+1/2,y+1/2'


loop_
_atom_site_label
_atom_site_type_sumbol
_atom_site_fract_x
_atom_site_fract_y
_atom_site_fract_z
_atom_site_occupancy
_atom_site_U_iso_or_equiv
NA Na 0.1504 0.1504 0.1504 0.75 0.0470
SI1 Si 0.25 0.0 0.5 1.0 0.0100
AL1 Al 0.25 0.5 0.0 1.0 0.0149
O1 O 0.1366 0.4338 0.1490 1.0 0.0190
H2O O2-(H2O) 0.3753 0.3753 0.3753 1.0 0.0390

File: zeolite_database/SOF0.cif
data_SU-15
_cell_length_a        20.578
_cell_length_b        12.401
_cell_length_c        10.457
_cell_angle_alpha    90.00
_cell_angle_beta     104.58
_cell_angle_gamma    90.00


# setting 
# _symmetry_space_group_name_H-M 'C2/c'


loop_
_symmetry_equiv_pos_as_xyz
'x,y,z'
'-x,y,-z+1/2'
'-x,-y,-z'
'x,-y,z-1/2'
'x+1/2,y+1/2,z'
'-x+1/2,y+1/2,-z+1/2'
'-x+1/2,-y+1/2,-z'
'x+1/2,-y+1/2,z-1/2'


loop_
_atom_site_label
_atom_site_type_sumbol
_atom_site_fract_x
_atom_site_fract_y
_atom_site_fract_z
_atom_site_occupancy
_atom_site_U_iso_or_equiv
Ge1 Ge 0.30607 0.09677 0.18033 0.7331 0.0096
Ge2 Ge 0.30373 -0.09227 0.37763 0.7511 0.0103
Ge3 Ge 0.34845 0.33902 0.1978 0.6401 0.0106
Ge4 Ge 0.34438 0.33428 -0.10102 0.5931 0.0109
Ge5 Ge 0.45298 0.49325 -0.1492 0.2201 0.0094
Si1 Si 0.30607 0.09677 0.18033 0.2672 0.0096
Si2 Si 0.30373 -0.09227 0.37763 0.2492 0.0103
Si3 Si 0.34845 0.33902 0.1978 0.3602 0.0106
Si4 Si 0.34438 0.33428 -0.10102 0.4072 0.0109
Si5 Si 0.45298 0.49325 -0.1492 0.7802 0.0094
O11 O 0.34107 0.0015 0.299 1 0.0218
O10 O 0.5 0.4736 -0.25 1 0.0490
O9 O 0.3071 0.0396 0.0316 1 0.0239
O8 O 0.4052 0.3863 -0.1674 1 0.0236
O7 O 0.5 0.5 0 1 0.0470
O6 O 0.3636 0.3849 0.0546 1 0.0306
O5 O 0.3597 0.204 0.22 1 0.0227
O4 O 0.4102 0.3945 0.3213 1 0.0276
O3 O 0.2279 0.1222 0.2033 1 0.0258
O2 O 0.2249 -0.1157 0.2774 1 0.0239
O1 O 0.3578 -0.1998 0.3875 1 0.0249
F1 F 0.25 0.25 0 1 0.0810
N1 N 0.4668 0.8025 0.235 0.25 0.0030
N1' N 0.4697 0.8606 0.1938 0.25 0.0050
C1 C 0.3676 0.7727 0.054 0.5 0.0500
C2 C 0.432 0.8324 0.095 0.5 0.0360
C3 C 0.4721 0.8258 0.01 0.5 0.0540

File: zeolite_database/SOS0.cif
data_SU-16
_cell_length_a        6.936
_cell_length_b        10.493
_cell_length_c        20.448
_cell_angle_alpha    90.0
_cell_angle_beta     90.09
_cell_angle_gamma    90.0


# setting 
# _symmetry_space_group_name_H-M 'P121/c1'


loop_
_symmetry_equiv_pos_as_xyz
'x,y,z'
'-x,y+1/2,-z+1/2'
'-x,-y,-z'
'x,-y-1/2,z-1/2'


loop_
_atom_site_label
_atom_site_type_sumbol
_atom_site_fract_x
_atom_site_fract_y
_atom_site_fract_z
_atom_site_occupancy
_atom_site_U_iso_or_equiv
Ge1 Ge 0.44769 0.92488 0.20378 1 0.0123
Ge2 Ge 0.55025 1.22809 0.1728 1 0.0119
Ge3 Ge 0.74819 0.91223 0.08802 1 0.0147
Ge4 Ge 0.24464 1.15354 0.06335 1 0.0132
B1 B 0.1081 0.9612 0.1391 1 0.0110
B2 B -0.1137 1.1496 0.1183 1 0.0120
O1 O 0.3987 1.2552 0.10543 1 0.0176
O2 O 0.2047 0.8949 0.19389 1 0.0163
O3 O 0.4995 1.087 0.21617 1 0.0181
O4 O 0.7309 1.0752 0.08322 1 0.0171
O5 O 0.0102 1.2084 0.06705 1 0.0167
O6 O 0.5948 0.8484 0.14707 1 0.0193
O7 O -0.0001 1.0703 0.16222 1 0.0141
O8 O 0.7894 1.2503 0.15503 1 0.0161
O9 O 0.5231 0.8528 0.27676 1 0.0194
O10 O 0.9799 0.8662 0.10641 1 0.0172
O11 O 0.2616 1.0002 0.09239 1 0.0162
O12 O 0.3278 1.1651 -0.01695 1 0.0204
N1 N -0.0725 0.6863 0.2192 1 0.0250
H21A H -0.0451 0.6537 0.2583 1 0.0300
H21B H -0.1804 0.732 0.2218 1 0.0300
H21C H 0.0239 0.7362 0.2063 1 0.0300
N2 N 0.2324 0.5697 0.1353 1 0.0545
H21 H 0.3212 0.6164 0.1523 1 0.0650
N3 N 0.2743 0.7516 0.0312 1 0.0242
H31A H 0.1478 0.7659 0.0317 1 0.0290
H31B H 0.3276 0.7946 -0.0017 1 0.0290
H31C H 0.3257 0.7772 0.0689 1 0.0290
C1 C -0.0992 0.5815 0.1714 1 0.0306
H1A H -0.1294 0.6167 0.1288 1 0.0370
H1B H -0.206 0.528 0.1849 1 0.0370
C2 C 0.0836 0.5019 0.1671 1 0.0363
H2A H 0.1255 0.4788 0.2108 1 0.0439
H2B H 0.0568 0.424 0.1433 1 0.0439
C3 C 0.1941 0.5376 0.0592 0.675 0.0360
H3A H 0.2242 0.449 0.0504 0.675 0.0439
H3B H 0.0597 0.5522 0.0484 0.675 0.0439
C3' C 0.372 0.56 0.0907 0.325 0.0339
H3A' H 0.407 0.471 0.0855 0.325 0.0400
H3B' H 0.4854 0.6054 0.1061 0.325 0.0400
C4 C 0.3098 0.6156 0.0225 1 0.0491
H4A H 0.2917 0.5945 -0.0233 1 0.0590
H4B H 0.4432 0.598 0.0334 1 0.0590

File: zeolite_database/SSF0.cif
data_SSZ-65
_cell_length_a        16.8009
_cell_length_b        16.8009
_cell_length_c        12.6154 
_cell_angle_alpha    90.00
_cell_angle_beta     90.00
_cell_angle_gamma    120.00


# setting 
_symmetry_space_group_name_H-M 'P6/m'


loop_
_symmetry_equiv_pos_as_xyz
'x,y,z'
'x-y,x,z'
'y,-x+y,z'
'-y,x-y,z'
'-x+y,-x,z'
'-x,-y,z'
'-x,-y,-z'
'-x+y,-x,-z'
'-y,x-y,-z'
'y,-x+y,-z'
'x-y,x,-z'
'x,y,-z'


loop_
_atom_site_label
_atom_site_type_symbol
_atom_site_fract_x
_atom_site_fract_y
_atom_site_fract_z
_atom_site_occupancy
_atom_site_U_iso_or_equiv
Si1 Si 0.3017 -0.0029 0.2005 1.0 0.0009
Si2 Si 0.1826 -0.0079 0.3786 1.0 0.0009
Si3 Si 0.1791 -0.0118 0 1.0 0.0009
Si4 Si 0.4991 0.3539 0.1264 1.0 0.0009
Si5 Si 0.4785 0.1606 0.1241 1.0 0.0009
O1 O 0.3848 0.0967 0.1852 1.0 0.0009
O2 O 0.3385 0.9271 0.1868 1.0 0.0009
O3 O 0.2542 -0.0157 0.3083 1.0 0.0009
O4 O 0.2314 -0.0193 0.1004 1.0 0.0009
O5 O 0.1782 0.0840 0.3564 1.0 0.0009
O6 O 0.2100 -0.0149 0.5 1.0 0.0009
O7 O 0.1715 0.0789 0 1.0 0.0009
O8 O 0.4972 0.3657 0 1.0 0.0009
O9 O 0.4592 0.1421 0 1.0 0.0009
O10 O 0.5589 0.1456 0.1694 1.0 0.0009
O11 O 0.5053 0.2645 0.1516 1.0 0.0009

File: zeolite_database/SSO0.cif
data_SSZ-61 (as-synthesized)
_cell_length_a        19.7619
_cell_length_b        10.0749
_cell_length_c        25.213
_cell_angle_alpha    90.00
_cell_angle_beta     106.9
_cell_angle_gamma    90.00


# setting 
# _symmetry_space_group_name_H-M 'P21/c'


loop_
_symmetry_equiv_pos_as_xyz
'x,y,z'
'-x,y+1/2,-z+1/2'
'-x,-y,-z'
'x,-y-1/2,z-1/2'


loop_
_atom_site_label
_atom_site_type_sumbol
_atom_site_fract_x
_atom_site_fract_y
_atom_site_fract_z
_atom_site_occupancy
_atom_site_U_iso_or_equiv
Si1 Si 0.0620 0.1396 0.1130 1.000 0.0228
Si2 Si 0.1501 0.1057 0.0373 1.000 0.0228
Si3 Si 0.3036 0.1398 0.0283 1.000 0.0228
Si5 Si 0.0507 0.3900 0.1815 1.000 0.0228
Si6 Si 0.0606 0.6441 0.1125 1.000 0.0228
Si7 Si 0.1506 0.6100 0.0369 1.000 0.0228
Si8 Si 0.3064 0.6414 0.0316 1.000 0.0228
Si10 Si 0.1097 0.3639 0.3046 1.000 0.0228
Si11 Si 0.1672 0.1156 0.3718 1.000 0.0228
Si12 Si 0.0906 0.1413 0.4658 1.000 0.0228
Si13 Si 0.3126 0.1089 0.4589 1.000 0.0228
Si15 Si 0.1692 0.6180 0.3697 1.000 0.0228
Si16 Si 0.0909 0.6410 0.4623 1.000 0.0228
Si17 Si 0.3129 0.6119 0.4584 1.000 0.0228
Si19 Si 0.1065 0.8619 0.3061 1.000 0.0228
Si20 Si 0.0473 0.8956 0.1839 1.000 0.0228
O1 O 0.0537 0.0414 0.1605 1.000 0.0532
O2 O 0.0058 0.6273 0.4403 1.000 0.0532
O3 O 0.0690 0.2882 0.1378 1.000 0.0532
O4 O 0.1316 0.1060 0.0955 1.000 0.0532
O5 O 0.1235 0.9697 0.0066 1.000 0.0532
O6 O 0.1096 0.2793 0.4975 1.000 0.0532
O7 O 0.2352 0.1183 0.0485 1.000 0.0532
O9 O 0.3037 0.2867 0.0044 1.000 0.0532
O10 O 0.3065 0.4629 0.4799 1.000 0.0532
O14 O 0.1071 0.3792 0.2412 1.000 0.0532
O15 O 0.0277 0.8600 0.3131 1.000 0.0532
O16 O 0.0547 0.5376 0.1583 1.000 0.0532
O17 O 0.1310 0.6231 0.0945 1.000 0.0532
O18 O 0.0631 0.7898 0.1401 1.000 0.0532
O19 O 0.0059 0.1283 0.4415 1.000 0.0532
O20 O 0.1228 0.4703 0.0102 1.000 0.0532
O21 O 0.1116 0.7806 0.4929 1.000 0.0532
O22 O 0.2358 0.6200 0.0490 1.000 0.0532
O23 O 0.3105 0.9617 0.4837 1.000 0.0532
O25 O 0.3082 0.7877 0.0069 1.000 0.0532
O28 O 0.1422 0.2224 0.3248 1.000 0.0532
O29 O 0.1589 0.4749 0.3415 1.000 0.0532
O30 O 0.0310 0.3733 0.3104 1.000 0.0532
O31 O 0.1239 0.1337 0.4153 1.000 0.0532
O32 O 0.1520 0.9730 0.3446 1.000 0.0532
O33 O 0.2504 0.1289 0.4026 1.000 0.0532
O37 O 0.1442 0.7240 0.3231 1.000 0.0532
O38 O 0.2510 0.6405 0.4030 1.000 0.0532
O39 O 0.1222 0.6299 0.4110 1.000 0.0532
O42 O 0.1035 0.8851 0.2432 1.000 0.0532
Si4A Si 0.4415 0.0316 0.1173 0.500 0.0228
Si9A Si 0.4437 0.7101 0.1130 0.500 0.0228
Si14A Si 0.4704 0.1374 0.4710 0.500 0.0228
Si18A Si 0.4717 0.6150 0.4562 0.500 0.0228
O8A O 0.3731 0.1114 0.0795 0.500 0.0532
O11A O 0.4500 0.0710 0.1806 0.500 0.0532
O12A O 0.4899 0.5815 0.3994 0.500 0.0532
O13A O 0.4326 0.8709 0.1100 0.500 0.0532
O24A O 0.3721 0.6302 0.0852 0.500 0.0532
O26A O 0.4988 0.6682 0.0803 0.500 0.0532
O27A O 0.4708 0.6619 0.1764 0.500 0.0532
O34A O 0.3864 0.1305 0.4470 0.500 0.0532
O35A O 0.5 0 0.5 0.500 0.0532
O36A O 0.4909 0.2493 0.0175 0.500 0.0532
O40A O 0.3873 0.6295 0.4450 0.500 0.0532
O41A O 0.5 0.5 0.5 0.500 0.0532
Si4B Si 0.4450 0.5323 0.1166 0.500 0.0228
Si9B Si 0.4409 1.2117 0.1112 0.500 0.0228
Si14B Si 0.4703 0.6337 0.4678 0.500 0.0228
Si18B Si 0.4713 1.1179 0.4589 0.500 0.0228
O8B O 0.3740 0.6151 0.0850 0.500 0.0532
O11B O 0.4642 0.5601 0.1817 0.500 0.0532
O12B O 0.4908 1.0895 0.4031 0.500 0.0532
O13B O 0.4341 1.3730 0.1046 0.500 0.0532
O24B O 0.3709 1.1320 0.0799 0.500 0.0532
O26B O 0.5012 1.1573 0.0856 0.500 0.0532
O27B O 0.4555 1.1741 0.1751 0.500 0.0532
O34B O 0.3864 0.6276 0.4458 0.500 0.0532
O35B O 0.5 0.5 0.5 0.500 0.0532
O36B O 0.4921 0.7494 0.0121 0.500 0.0532
O40B O 0.3869 1.1308 0.4464 0.500 0.0532
O41B O 0.5 1 0.5 0.500 0.0532
C1A C 0.3842 0.5792 0.2680 0.500 0.0380
C2A C 0.3593 0.4377 0.2520 0.500 0.0380
C3A C 0.3698 0.3957 0.1961 0.500 0.0380
C4A C 0.2978 0.3431 0.1595 0.500 0.0380
C5A C 0.2419 0.4046 0.1845 0.500 0.0380
C6A C 0.2800 0.4457 0.2446 0.500 0.0380
C7A C 0.2651 0.5917 0.2580 0.500 0.0380
C8A C 0.3889 0.3425 0.2998 0.500 0.0380
C9A C 0.3609 0.2002 0.2853 0.500 0.0380
C10A C 0.2919 0.2065 0.2766 0.500 0.0380
C11A C 0.2769 0.3493 0.2907 0.500 0.0380
C12A C 0.3448 0.3760 0.3382 0.500 0.0380
C13A C 0.3129 0.7320 0.1984 0.500 0.0380
C14A C 0.3272 0.8818 0.1980 0.500 0.0380
C15A C 0.3426 0.7860 0.2971 0.500 0.0380
C16A C 0.4045 0.8759 0.2937 0.500 0.0380
N1A N 0.3256 0.6757 0.2552 0.500 0.0380
H1Aa H 0.4091 0.5891 0.3059 0.500 0.0456
H1Ab H 0.4142 0.6065 0.2470 0.500 0.0456
H3Aa H 0.3860 0.4681 0.1797 0.500 0.0456
H3Ab H 0.4038 0.3273 0.2017 0.500 0.0456
H4Aa H 0.2902 0.3731 0.1230 0.500 0.0456
H4Ab H 0.2961 0.2498 0.1592 0.500 0.0456
H5Aa H 0.2190 0.4761 0.1625 0.500 0.0456
H5Ab H 0.2086 0.3380 0.1849 0.500 0.0456
H7Aa H 0.2229 0.6216 0.2326 0.500 0.0456
H7Ab H 0.2608 0.5932 0.2942 0.500 0.0456
H8A H 0.4382 0.3470 0.3153 0.500 0.0456
H9A H 0.3872 0.1207 0.2898 0.500 0.0456
H10A H 0.2591 0.1381 0.2627 0.500 0.0456
H11Aa H 0.2361 0.3620 0.3020 0.500 0.0456
H12Aa H 0.3509 0.3215 0.3695 0.500 0.0456
H12Ab H 0.3509 0.4647 0.3501 0.500 0.0456
H13Aa H 0.2639 0.7232 0.1815 0.500 0.0456
H13Ab H 0.3397 0.6855 0.1789 0.500 0.0456
H14Aa H 0.3201 0.9070 0.1607 0.500 0.0570
H14Ab H 0.2967 0.9259 0.2146 0.500 0.0570
H14Ac H 0.3752 0.8903 0.2195 0.500 0.0570
H15Aa H 0.3539 0.7468 0.3327 0.500 0.0456
H15Ab H 0.3015 0.8380 0.2919 0.500 0.0456
H16Aa H 0.4044 0.8799 0.2562 0.500 0.0570
H16Ab H 0.3983 0.9592 0.3082 0.500 0.0570
H16Ac H 0.4466 0.8351 0.3150 0.500 0.0570
C1B C 0.3842 0.8292 0.7680 0.500 0.0380
C2B C 0.3593 0.6877 0.7520 0.500 0.0380
C3B C 0.3698 0.6457 0.6961 0.500 0.0380
C4B C 0.2978 0.5931 0.6595 0.500 0.0380
C5B C 0.2419 0.6546 0.6845 0.500 0.0380
C6B C 0.2800 0.6957 0.7446 0.500 0.0380
C7B C 0.2651 0.8417 0.7580 0.500 0.0380
C8B C 0.3889 0.5925 0.7998 0.500 0.0380
C9B C 0.3609 0.4502 0.7853 0.500 0.0380
C10B C 0.2919 0.4565 0.7766 0.500 0.0380
C11B C 0.2769 0.5993 0.7907 0.500 0.0380
C12B C 0.3448 0.6260 0.8382 0.500 0.0380
C13B C 0.3129 0.9820 0.6984 0.500 0.0380
C14B C 0.3272 1.1318 0.6980 0.500 0.0380
C15B C 0.3426 1.0360 0.7971 0.500 0.0380
C16B C 0.4045 1.1259 0.7937 0.500 0.0380
N1B N 0.3256 0.9257 0.7552 0.500 0.0380
H1Ba H 0.4091 0.8391 0.8059 0.500 0.0456
H1Bb H 0.4142 0.8565 0.7470 0.500 0.0456
H3Ba H 0.3860 0.7181 0.6797 0.500 0.0456
H3Bb H 0.4038 0.5773 0.7017 0.500 0.0456
H4Ba H 0.2902 0.6231 0.6230 0.500 0.0456
H4Bb H 0.2961 0.4998 0.6592 0.500 0.0456
H5Ba H 0.2190 0.7261 0.6625 0.500 0.0456
H5Bb H 0.2086 0.5880 0.6849 0.500 0.0456
H7Ba H 0.2229 0.8716 0.7326 0.500 0.0456
H7Bb H 0.2608 0.8432 0.7942 0.500 0.0456
H8B H 0.4382 0.5970 0.8153 0.500 0.0456
H9B H 0.3872 0.3707 0.7898 0.500 0.0456
H10B H 0.2591 0.3881 0.7627 0.500 0.0456
H11Ba H 0.2361 0.6120 0.8019 0.500 0.0456
H12Ba H 0.3509 0.5715 0.8695 0.500 0.0456
H12Bb H 0.3509 0.7147 0.8501 0.500 0.0456
H13Ba H 0.2639 0.9732 0.6815 0.500 0.0456
H13Bb H 0.3397 0.9355 0.6789 0.500 0.0456
H14Ba H 0.3201 1.1570 0.6607 0.500 0.0570
H14Bb H 0.2967 1.1759 0.7146 0.500 0.0570
H14Bc H 0.3752 1.1403 0.7195 0.500 0.0570
H15Ba H 0.3539 0.9968 0.8327 0.500 0.0456
H15Bb H 0.3015 1.0880 0.7919 0.500 0.0456
H16Ba H 0.4044 1.1299 0.7562 0.500 0.0570
H16Bb H 0.3983 1.2092 0.8082 0.500 0.0570
H16Bc H 0.4466 1.0851 0.8150 0.500 0.0570

File: zeolite_database/SSY0.cif
data_SSZ-60
_cell_length_a        21.951
_cell_length_b        13.698
_cell_length_c        5.012
_cell_angle_alpha    90.0
_cell_angle_beta     90.0
_cell_angle_gamma    90.0


# setting 
_symmetry_space_group_name_H-M 'Pmn21'


loop_
_symmetry_equiv_pos_as_xyz
'x,y,z'
'-x+1/2,-y,z+1/2'
'-x,y,z'
'x+1/2,-y,z+1/2'


loop_
_atom_site_label
_atom_site_type_symbol
_atom_site_fract_x
_atom_site_fract_y
_atom_site_fract_z
_atom_site_occupancy
_atom_site_U_iso_or_equiv
Si1 Si 0 0.1398 -0.004 1.0 0.0309
Si2 Si -0.1295 0.2195 -0.038 1.0 0.0309
Si3 Si -0.197 0.4046 -0.931 1.0 0.0309
Si4 Si 0.6276 0.0805 -0.02 1.0 0.0309
Si5 Si 0 0.009 -0.505 1.0 0.0309
Si6 Si 0.72 0.3817 -0.432 1.0 0.0309
Si7 Si 0.6756 0.1768 -0.522 1.0 0.0309
Si8 Si -0.1845 0.1251 -0.536 1.0 0.0309
O1 O -0.2255 0.387 -0.64 1.0 0.0110
O2 O 0.6315 0.12 -0.324 1.0 0.0110
O3 O 0.6763 0.2915 -0.457 1.0 0.0110
O4 O 0.6778 0.4811 -0.459 1.0 0.0110
O5 O 0.7437 0.138 -0.497 1.0 0.0110
O6 O 0 0.098 -0.304 1.0 0.0110
O7 O -0.1425 0.3351 -0.991 1.0 0.0110
O8 O -0.0587 0.208 -0.978 1.0 0.0110
O9 O 0 0.052 -0.803 1.0 0.0110
O10 O -0.1683 0.156 -0.839 1.0 0.0110
O11 O -0.1678 0.014 -0.49 1.0 0.0110
O12 O 0.5584 0.058 -0.96 1.0 0.0110
O13 O -0.1468 0.194 -0.34 1.0 0.0110
O14 O 0.7488 0.385 -0.14 1.0 0.0110
O15 O 0.6519 0.1633 -0.823 1.0 0.0110

File: zeolite_database/STF0.cif
data_SSZ-35_Calcined
_cell_length_a        11.4114
_cell_length_b        11.5268
_cell_length_c        7.3770
_cell_angle_alpha    94.661
_cell_angle_beta     96.206
_cell_angle_gamma    104.892


# setting 
_symmetry_space_group_name_H-M 'P-1'


loop_
_symmetry_equiv_pos_as_xyz
'x,y,z'
'-x,-y,-z'


loop_
_atom_site_label
_atom_site_type_symbol
_atom_site_fract_x
_atom_site_fract_y
_atom_site_fract_z
_atom_site_occupancy
_atom_site_U_iso_or_equiv
Si1 Si 0.36019 0.35630 0.61106 1.0 0.0132
Si2 Si 0.41221 0.42852 0.21918 1.0 0.0189
Si3 Si 0.14209 0.64205 0.40966 1.0 0.0218
Si4 Si 0.36181 0.85678 0.57148 1.0 0.0261
Si5 Si 0.13396 0.44151 0.67151 1.0 0.0193
Si6 Si 0.23859 0.56731 0.04636 1.0 0.0224
Si7 Si 0.46001 0.75796 0.92351 1.0 0.0293
Si8 Si 0.55968 0.87468 0.30376 1.0 0.0223
O1 O 0.36502 0.37709 0.40067 1.0 0.0237
O2 O 0.23168 0.36461 0.67114 1.0 0.0113
O3 O 0.47018 0.45770 0.73017 1.0 0.0399
O4 O 0.37472 0.22510 0.64375 1.0 0.0262
O5 O 0.30673 0.47043 0.10734 1.0 0.0329
O6 O 0.44890 0.32523 0.09908 1.0 0.0315
O7 O 0.22725 0.77005 0.50790 1.0 0.0233
O8 O 0.16588 0.54074 0.53230 1.0 0.0255
O9 O 0.17639 0.61558 0.20899 1.0 0.0312
O10 O 0.00178 0.64477 0.39598 1.0 0.0143
O11 O 0.43707 0.85788 0.39827 1.0 0.0381
O12 O 0.35217 0.99191 0.62479 1.0 0.0204
O13 O 0.43055 0.81119 0.73707 1.0 0.0293
O14 O 0.13629 0.50548 0.87315 1.0 0.0152
O15 O 0.33382 0.67945 0.98040 1.0 0.0313
O16 O 0.52218 0.86584 0.08546 1.0 0.0232

File: zeolite_database/STI0.cif
data_Stilbite
_cell_length_a         13.64
_cell_length_b         18.24
_cell_length_c         11.27
_cell_angle_alpha     90
_cell_angle_beta      128.0
_cell_angle_gamma     90


# setting 
_symmetry_space_group_name_H-M 'C12/m1'


loop_
_symmetry_equiv_pos_as_xyz
'x,y,z'
'-x,y,-z'
'-x,-y,-z'
'x,-y,z'
'x+1/2,y+1/2,z'
'-x+1/2,y+1/2,-z'
'-x+1/2,-y+1/2,-z'
'x+1/2,-y+1/2,z'


loop_
_atom_site_label
_atom_site_type_symbol
_atom_site_fract_x
_atom_site_fract_y
_atom_site_fract_z
_atom_site_occupancy
_atom_site_U_iso_or_equiv
NA1 Na 0.5055 0.0659 0.0392 0.22 0.0542
CA1 Ca 0.2805 0.0 0.0949 1.0 0.0272
SI1 Si 0.4830 0.3042 0.2420 0.5 0.0058
SI2 Si 0.2653 0.3097 0.2619 0.73 0.0042
SI3 Si 0.1892 0.0893 0.4846 0.73 0.0051
SI4 Si 0.1124 0.3166 0.5013 1.0 0.0054
SI5 Si 0.0 0.2610 0.0 0.5 0.0053
AL1 Al 0.4830 0.3042 0.2420 0.5 0.0058
AL2 Al 0.2653 0.3097 0.2619 0.27 0.0042
AL3 Al 0.1892 0.0893 0.4846 0.27 0.0051
AL5 Al 0.0 0.2610 0.0 0.5 0.0053
O1 O 0.4645 0.2911 0.0842 1.0 0.0177
O2 O 0.1164 0.3162 0.1189 1.0 0.0175
O3 O 0.0512 0.2661 0.3516 1.0 0.0257
O4 O 0.0638 0.1199 0.3226 1.0 0.0179
O5 O 0.2935 0.2308 0.3453 1.0 0.0255
O6 O 0.3001 0.3796 0.3714 1.0 0.0223
O7 O 0.3406 0.3162 0.1914 1.0 0.0177
O8 O 0.3157 0.1119 0.5024 1.0 0.0225
O9 O 0.1863 0.0 0.4876 1.0 0.0222
O10 O 0.0 0.3509 0.5 1.0 0.0146
H2O1 O2-(H2O) 0.1347 0.0776 0.1067 0.84 0.0944
H2O2 O2-(H2O) 0.3306 0.1258 0.1013 0.91 0.0597
H2O3 O2-(H2O) 0.3691 0.0 0.3549 0.85 0.0453
H2O4 O2-(H2O) 0.5124 0.0 0.2416 1.0 0.1264
H2O5 O2-(H2O) 0.4028 0.5 0.1632 1.0 0.0598
H2O6 O2-(H2O) 0.1712 0.5 0.1040 1.0 0.1287

File: zeolite_database/STI1.cif
data_Stellerite
_cell_length_a         13.599
_cell_length_b         18.222
_cell_length_c         17.863
_cell_angle_alpha     90
_cell_angle_beta      90
_cell_angle_gamma     90


# setting 
# _symmetry_space_group_name_H-M 'Fmmm'


loop_
_symmetry_equiv_pos_as_xyz
'x,y,z'
'x,-y,-z'
'-x,y,-z'
'-x,-y,z'
'-x,-y,-z'
'-x,y,z'
'x,-y,z'
'x,y,-z'
'x,y+1/2,z+1/2'
'x,-y+1/2,-z+1/2'
'-x,y+1/2,-z+1/2'
'-x,-y+1/2,z+1/2'
'-x,-y+1/2,-z+1/2'
'-x,y+1/2,z+1/2'
'x,-y+1/2,z+1/2'
'x,y+1/2,-z+1/2'
'x+1/2,y,z+1/2'
'x+1/2,-y,-z+1/2'
'-x+1/2,y,-z+1/2'
'-x+1/2,-y,z+1/2'
'-x+1/2,-y,-z+1/2'
'-x+1/2,y,z+1/2'
'x+1/2,-y,z+1/2'
'x+1/2,y,-z+1/2'
'x+1/2,y+1/2,z'
'x+1/2,-y+1/2,-z'
'-x+1/2,y+1/2,-z'
'-x+1/2,-y+1/2,z'
'-x+1/2,-y+1/2,-z'
'-x+1/2,y+1/2,z'
'x+1/2,-y+1/2,z'
'x+1/2,y+1/2,-z'


loop_
_atom_site_label
_atom_site_type_sumbol
_atom_site_fract_x
_atom_site_fract_y
_atom_site_fract_z
_atom_site_occupancy
_atom_site_U_iso_or_equiv
CA1 Ca 0.5 0.0 0.2910 1.0 0.0409
SI1 Si 0.3857 0.3072 0.3769 0.778 0.0099
SI3 Si 0.3013 0.4112 0.5 0.778 0.0108
SI4 Si 0.3883 0.1833 0.5 0.778 0.0105
SI5 Si 0.25 0.25 0.25 0.778 0.0132
AL1 Al 0.3857 0.3072 0.3769 0.222 0.0099
AL3 Al 0.3013 0.4112 0.5 0.222 0.0108
AL4 Al 0.3883 0.1833 0.5 0.222 0.0105
AL5 Al 0.25 0.25 0.25 0.222 0.0132
O1 O 0.3175 0.3046 0.3018 1.0 0.0312
O3 O 0.3721 0.2321 0.4251 1.0 0.0389
O4 O 0.3577 0.3802 0.4239 1.0 0.0363
O7 O 0.5 0.3141 0.3493 1.0 0.0266
O8 O 0.3135 0.1129 0.5 1.0 0.0300
O9 O 0.3100 0.5 0.5 1.0 0.0309
O10 O 0.5 0.1495 0.5 1.0 0.0270
H2O1 O2-(H2O) 0.395 0.098 0.313 0.2 0.0621
H2O2 O2-(H2O) 0.5 0.128 0.303 0.8 0.0988
H2O3 O2-(H2O) 0.459 0.0 0.423 0.37 0.0418
H2O4 O2-(H2O) 0.376 0.0 0.390 0.45 0.1646
H2O5 O2-(H2O) 0.459 0.5 0.339 0.43 0.0570
H2O6 O2-(H2O) 0.368 0.5 0.312 0.62 0.1368
H2O7 O2-(H2O) 0.321 0.056 0.288 0.2 0.1153

File: zeolite_database/STI2.cif
data_Barrerite
_cell_length_a         13.643
_cell_length_b         18.200
_cell_length_c         17.842
_cell_angle_alpha     90
_cell_angle_beta      90
_cell_angle_gamma     90


# setting 
# _symmetry_space_group_name_H-M 'Amma'


loop_
_symmetry_equiv_pos_as_xyz
'x,y,z'
'x+1/2,-y,-z'
'-x,y,-z'
'-x+1/2,-y,z'
'-x,-y,-z'
'-x-1/2,y,z'
'x,-y,z'
'x-1/2,y,-z'
'x,y+1/2,z+1/2'
'x+1/2,-y+1/2,-z+1/2'
'-x,y+1/2,-z+1/2'
'-x+1/2,-y+1/2,z+1/2'
'-x,-y+1/2,-z+1/2'
'-x-1/2,y+1/2,z+1/2'
'x,-y+1/2,z+1/2'
'x-1/2,y+1/2,-z+1/2'


loop_
_atom_site_label
_atom_site_type_sumbol
_atom_site_fract_x
_atom_site_fract_y
_atom_site_fract_z
_atom_site_occupancy
_atom_site_U_iso_or_equiv
NA1 Na 0.25 0.0 0.0417 0.521 0.1273
NA11 Na 0.25 0.0 0.4558 0.442 0.0484
NA2 Na 0.0482 0.0624 0.0446 0.101 0.1644
NA21 Na 0.0369 0.0634 0.4792 0.181 0.2313
NA3 Na 0.1611 0.0 0.2386 0.181 0.1986
K1 K 0.25 0.0 0.0417 0.102 0.1273
K11 K 0.25 0.0 0.4558 0.086 0.0484
K2 K 0.0482 0.0624 0.0446 0.02 0.1644
K21 K 0.0369 0.0634 0.4792 0.035 0.2313
K3 K 0.1611 0.0 0.2386 0.035 0.1986
MG1 Mg 0.25 0.0 0.0417 0.001 0.1273
MG11 Mg 0.25 0.0 0.4558 0.001 0.0484
MG21 Mg 0.0369 0.0634 0.4792 0.001 0.2313
MG3 Mg 0.1611 0.0 0.2386 0.001 0.1986
CA1 Ca 0.25 0.0 0.0417 0.08 0.1273
CA11 Ca 0.25 0.0 0.4558 0.068 0.0484
CA2 Ca 0.0482 0.0624 0.0446 0.016 0.1644
CA21 Ca 0.0369 0.0634 0.4792 0.028 0.2313
CA3 Ca 0.1611 0.0 0.2386 0.028 0.1986
SI1 Si 0.1356 0.3037 0.1245 0.772 0.0151
SI2 Si 0.1363 0.3122 0.3724 0.772 0.0153
SI3 Si 0.0512 0.4110 0.2433 0.772 0.0153
SI4 Si 0.1386 0.1846 0.2541 0.772 0.0133
SI5 Si 0.0 0.2399 0.0 0.772 0.0177
AL1 Al 0.1356 0.3037 0.1245 0.228 0.0151
AL2 Al 0.1363 0.3122 0.3724 0.228 0.0153
AL3 Al 0.0512 0.4110 0.2433 0.228 0.0153
AL4 Al 0.1386 0.1846 0.2541 0.228 0.0133
AL5 Al 0.0 0.2399 0.0 0.228 0.0177
O1 O 0.0699 0.2937 0.0495 1.0 0.0362
O11 O 0.0664 0.3136 0.4475 1.0 0.0346
O3 O 0.1195 0.2338 0.1806 1.0 0.0374
O31 O 0.1247 0.2331 0.3299 1.0 0.0294
O4 O 0.1062 0.3806 0.1677 1.0 0.0396
O41 O 0.1060 0.3810 0.3188 1.0 0.0381
O7 O 0.25 0.3104 0.0971 1.0 0.0350
O71 O 0.25 0.3219 0.4007 1.0 0.0280
O8 O 0.0656 0.1142 0.2550 1.0 0.0322
O9 O 0.0546 0.5 0.2435 1.0 0.0353
O10 O 0.25 0.1508 0.2540 1.0 0.0270
H2O1 O2-(H2O) 0.1911 0.1160 0.0519 0.49 0.1305
H2O11 O2-(H2O) 0.0894 0.0824 0.4356 0.41 0.1026
H2O2 O2-(H2O) 0.25 0.1259 0.0557 0.32 0.0291
H2O21 O2-(H2O) 0.25 0.1313 0.4421 0.91 0.1178
H2O3 O2-(H2O) 0.1750 0.0 0.1764 0.38 0.0937
H2O31 O2-(H2O) 0.2177 0.0 0.3221 0.46 0.0760
H2O4 O2-(H2O) 0.0915 0.0 0.1217 0.50 0.1735
H2O41 O2-(H2O) 0.1479 0.0 0.3869 0.50 0.1798
H2O5 O2-(H2O) 0.2174 0.5 0.0917 0.20 0.0367
H2O51 O2-(H2O) 0.1966 0.5 0.4154 0.42 0.1013
H2O6 O2-(H2O) 0.1251 0.5 0.0607 0.83 0.1026
H2O61 O2-(H2O) 0.0814 0.5 0.4349 0.50 0.1444
H2O8 O2-(H2O) 0.25 0.5 0.1615 0.50 0.2520
H2O81 O2-(H2O) 0.25 0.5 0.3615 0.50 0.0152
