Repository: stefsmeets/lines

# Lines

Lines is a program for plotting powder diffraction patterns, and was initially developed for interactively modifying the background during the course of a Rietveld refinement with XRS-82 (Baerlocher, 1982). The modern way of removing backgrounds is by fitting a Chebyshev polynomial during the course of the Rietveld refinement. In practice, this method is unreliable when doing a Pawley or Le Bail fit, and offers little control over the shape of the background during a Rietveld refinement.

File: zeolite_database/STO0.cif
data_SSZ-31_polymorph_I_SiO2_Framework
_cell_length_a        29.886
_cell_length_b        8.390
_cell_length_c        24.731
_cell_angle_alpha    90.0
_cell_angle_beta     105.05
_cell_angle_gamma    90.0


# setting 
_symmetry_space_group_name_H-M 'P2/m'


loop_
_symmetry_equiv_pos_as_xyz
'x,y,z'
'-x,y,-z'
'-x,-y,-z'
'x,-y,z'


loop_
_atom_site_label
_atom_site_type_symbol
_atom_site_fract_x
_atom_site_fract_y
_atom_site_fract_z
_atom_site_occupancy
_atom_site_U_iso_or_equiv
Si1 Si 0.86507 0.31741 0.10256 1.0 0.0127
Si2 Si 0.79886 0.18425 0.99487 1.0 0.0127
Si3 Si 0.14369 0.31682 0.40464 1.0 0.0127
Si4 Si 0.79397 0.31503 0.37240 1.0 0.0127
Si5 Si 0.64916 0.31985 0.19544 1.0 0.0127
Si6 Si 0.70119 0.31539 0.00760 1.0 0.0127
Si7 Si 0.35988 0.18223 0.10040 1.0 0.0127
Si8 Si 0.69575 0.18301 0.31342 1.0 0.0127
Si9 Si 0.64079 0.31452 0.39729 1.0 0.0127
Si10 Si 0.35318 0.18191 0.29682 1.0 0.0127
Si11 Si 0.29188 0.31967 0.36775 1.0 0.0127
Si12 Si 0.05548 0.31706 0.21959 1.0 0.0127
Si13 Si 0.95791 0.18572 0.17155 1.0 0.0127
Si14 Si 0.19958 0.31510 0.12044 1.0 0.0127
Si15 Si 0.14228 0.18361 0.19731 1.0 0.0127
Si16 Si 0.19460 0.18172 0.32041 1.0 0.0127
Si17 Si 0.95250 0.31574 0.28508 1.0 0.0127
Si18 Si 0.86489 0.18538 0.31243 1.0 0.0127
Si19 Si 0.78979 0.18331 0.48767 1.0 0.0127
Si20 Si 0.05049 0.18554 0.33240 1.0 0.0127
Si21 Si 0.70889 0.18154 0.12380 1.0 0.0127
Si22 Si 0.30428 0.31736 0.17904 1.0 0.0127
Si23 Si 0.30744 0.18799 0.48731 1.0 0.0127
Si24 Si 0.81276 0.18315 0.18469 1.0 0.0127
Si25 Si 0.45342 0.31540 0.16231 1.0 0.0127
Si26 Si 0.55362 0.18316 0.19816 1.0 0.0127
Si27 Si 0.44924 0.31474 0.28945 1.0 0.0127
Si28 Si 0.54932 0.18225 0.32579 1.0 0.0127
O1 O 0.12722 0.00000 0.19954 1.0 0.0253
O2 O 0.00724 0.26931 0.17605 1.0 0.0253
O3 O 0.05336 0.50000 0.23840 1.0 0.0253
O4 O 0.20609 0.00000 0.02391 1.0 0.0253
O5 O 0.75884 0.23045 0.16323 1.0 0.0253
O6 O 0.82962 0.20655 0.25149 1.0 0.0253
O7 O 0.84243 0.29655 0.15453 1.0 0.0253
O8 O 0.81961 0.00000 0.16915 1.0 0.0253
O9 O 0.94463 0.20470 0.23029 1.0 0.0253
O10 O 0.96100 0.00000 0.15674 1.0 0.0253
O11 O 0.83935 0.20231 0.05193 1.0 0.0253
O12 O 0.85992 0.50000 0.08182 1.0 0.0253
O13 O 0.19290 0.50000 0.13379 1.0 0.0253
O14 O 0.91915 0.27099 0.12256 1.0 0.0253
O15 O 0.75076 0.24552 0.00524 1.0 0.0253
O16 O 0.16460 0.20937 0.14532 1.0 0.0253
O17 O 0.09717 0.29479 0.19004 1.0 0.0253
O18 O 0.18865 0.28901 0.05379 1.0 0.0253
O19 O 0.75055 0.21382 0.33661 1.0 0.0253
O20 O 0.17932 0.22926 0.25510 1.0 0.0253
O21 O 0.16972 0.29749 0.35561 1.0 0.0253
O22 O 0.17971 0.00000 0.32752 1.0 0.0253
O23 O 0.06408 0.20342 0.27380 1.0 0.0253
O24 O 0.04581 0.00000 0.34646 1.0 0.0253
O25 O 0.16819 0.20557 0.45701 1.0 0.0253
O26 O 0.14658 0.50000 0.42469 1.0 0.0253
O27 O 0.21264 0.00000 0.53214 1.0 0.0253
O28 O 0.78667 0.50000 0.35509 1.0 0.0253
O29 O 0.87767 0.00000 0.32396 1.0 0.0253
O30 O 0.00171 0.27340 0.32765 1.0 0.0253
O31 O 0.95213 0.50000 0.26682 1.0 0.0253
O32 O 0.84085 0.25121 0.35923 1.0 0.0253
O33 O 0.91154 0.28468 0.31517 1.0 0.0253
O34 O 0.74183 0.23156 0.50152 1.0 0.0253
O35 O 0.79786 0.29547 0.43822 1.0 0.0253
O36 O 0.09014 0.26627 0.38153 1.0 0.0253
O37 O 0.67064 0.19712 0.15888 1.0 0.0253
O38 O 0.59442 0.28766 0.18425 1.0 0.0253
O39 O 0.65702 0.50000 0.17728 1.0 0.0253
O40 O 0.55911 0.00000 0.18158 1.0 0.0253
O41 O 0.69563 0.29846 0.07039 1.0 0.0253
O42 O 0.69751 0.50000 0.98929 1.0 0.0253
O43 O 0.32562 0.20470 0.23214 1.0 0.0253
O44 O 0.30425 0.50000 0.19901 1.0 0.0253
O45 O 0.41490 0.21422 0.11790 1.0 0.0253
O46 O 0.44938 0.50000 0.14399 1.0 0.0253
O47 O 0.34985 0.00000 0.11398 1.0 0.0253
O48 O 0.71050 0.00000 0.10324 1.0 0.0253
O49 O 0.25208 0.26193 0.14951 1.0 0.0253
O50 O 0.33538 0.30115 0.13504 1.0 0.0253
O51 O 0.44465 0.29688 0.22348 1.0 0.0253
O52 O 0.33935 0.21584 0.03449 1.0 0.0253
O53 O 0.50416 0.24989 0.16287 1.0 0.0253
O54 O 0.25000 0.19762 0.34309 1.0 0.0253
O55 O 0.67450 0.29779 0.26087 1.0 0.0253
O56 O 0.67047 0.21838 0.36221 1.0 0.0253
O57 O 0.68706 0.00000 0.29388 1.0 0.0253
O58 O 0.55717 0.19579 0.26403 1.0 0.0253
O59 O 0.55646 0.00000 0.34669 1.0 0.0253
O60 O 0.65156 0.24004 0.45936 1.0 0.0253
O61 O 0.65494 0.50000 0.40076 1.0 0.0253
O62 O 0.68958 0.00000 0.52389 1.0 0.0253
O63 O 0.27278 0.50000 0.35999 1.0 0.0253
O64 O 0.34790 0.00000 0.31503 1.0 0.0253
O65 O 0.49763 0.23927 0.32448 1.0 0.0253
O66 O 0.44735 0.50000 0.30555 1.0 0.0253
O67 O 0.33163 0.29884 0.33512 1.0 0.0253
O68 O 0.40723 0.22176 0.30521 1.0 0.0253
O69 O 0.31341 0.28464 0.43336 1.0 0.0253
O70 O 0.58636 0.29490 0.36760 1.0 0.0253

File: zeolite_database/STT0.cif
data_SSZ-23
_cell_length_a        12.9594
_cell_length_b        21.7919
_cell_length_c        13.5980
_cell_angle_alpha    90.0
_cell_angle_beta     101.855
_cell_angle_gamma    90.0


# setting 
# _symmetry_space_group_name_H-M 'P121/n1'


loop_
_symmetry_equiv_pos_as_xyz
'x,y,z'
'-x+1/2,y+1/2,-z+1/2'
'-x,-y,-z'
'x-1/2,-y-1/2,z-1/2'


loop_
_atom_site_label
_atom_site_type_sumbol
_atom_site_fract_x
_atom_site_fract_y
_atom_site_fract_z
_atom_site_occupancy
_atom_site_U_iso_or_equiv
Si1 Si 0.59105 0.16686 0.20389 1.0 0.0098
Si2 Si 0.6351 0.16809 0.44152 1.0 0.0127
Si3 Si 0.69632 0.57232 -0.0374 1.0 0.0106
Si4 Si 0.66614 0.49124 0.13311 1.0 0.0094
Si5 Si 0.6625 0.29875 0.21813 1.0 0.0111
Si6 Si 0.6889 0.30373 0.44861 1.0 0.0111
Si7 Si 0.5039 0.4046 0.1951 1.0 0.0148
Si8 Si 0.4663 0.09638 0.52554 1.0 0.0118
Si9 Si 0.7777 0.55142 0.33339 1.0 0.0117
Si10 Si 0.36884 0.00001 0.37794 1.0 0.0082
Si11 Si 0.1541 0.50214 0.35464 1.0 0.0119
Si12 Si 0.8221 0.38557 0.1683 1.0 0.0133
Si13 Si 0.5381 0.41447 0.424 1.0 0.0203
Si14 Si 0.8892 0.37328 0.55406 1.0 0.0108
Si15 Si 0.3487 0.46238 0.503 1.0 0.0160
Si16 Si 0.9363 0.44089 0.3693 1.0 0.0163
O1 O 0.638 0.5326 0.0329 1.0 0.0136
O2 O 0.5926 0.166 0.3221 1.0 0.0242
O3 O 0.9008 0.4015 0.2708 1.0 0.0350
O4 O 0.6618 0.236 0.4841 1.0 0.0190
O5 O 0.5436 0.145 0.493 1.0 0.0220
O6 O 0.7546 0.3237 0.1668 1.0 0.0179
O7 O 0.7534 0.4429 0.1182 1.0 0.0218
O8 O 0.6365 0.2305 0.1751 1.0 0.0157
O9 O 0.4366 0.4154 0.4794 1.0 0.0233
O10 O 0.9431 0.3958 0.4641 1.0 0.0204
O11 O 0.3965 0.1321 0.5894 1.0 0.0132
O12 O 0.5605 0.4591 0.1489 1.0 0.0208
O13 O 0.6119 0.6022 -0.1252 1.0 0.0187
O14 O 0.7357 0.1251 0.4725 1.0 0.0260
O15 O 0.4869 0.4187 0.3065 1.0 0.0269
O16 O 0.3942 0.0661 0.4285 1.0 0.0187
O17 O 0.7114 0.5353 0.2244 1.0 0.0219
O18 O 0.6618 0.1137 0.1752 1.0 0.0301
O19 O 0.4741 0.1588 0.1421 1.0 0.0231
O20 O 0.5929 0.3488 0.4575 1.0 0.0209
O21 O 0.5313 0.0435 0.5938 1.0 0.0231
O22 O 0.255 0.4651 0.4069 1.0 0.0271
O23 O 0.7727 0.5288 -0.0852 1.0 0.0308
O24 O 0.6977 0.5644 0.4059 1.0 0.0300
O25 O 0.1585 0.5697 0.4003 1.0 0.0263
O26 O 0.7033 0.2962 0.3361 1.0 0.0225
O27 O 0.558 0.3389 0.1887 1.0 0.0208
O28 O 0.8602 0.498 0.3767 1.0 0.0244
O29 O 0.0522 0.466 0.3707 1.0 0.0360
O30 O 0.3415 0.0086 0.2609 1.0 0.0293
O31 O 0.7965 0.3253 0.5173 1.0 0.0219
O32 O 0.6054 0.4709 0.4705 1.0 0.0370
N1 N 0.2428 0.7703 0.155 1.0 0.0811
C1 C 0.3457 0.7267 0.1737 1.0 0.0339
C2 C 0.5292 0.7219 0.1601 1.0 0.1710
C3 C 0.3687 0.7103 0.2776 1.0 0.1160
C4 C 0.4504 0.6122 0.2391 1.0 0.0780
C5 C 0.4773 0.6709 0.2948 1.0 0.0970
C6 C 0.2674 0.8296 0.2124 1.0 0.1050
C7 C 0.5595 0.7035 0.2696 1.0 0.1370
C8 C 0.3194 0.6723 0.1102 1.0 0.1299
C9 C 0.4313 0.2629 0.1453 1.0 0.1001
C10 C 0.425 0.63 0.1223 1.0 0.1489
C11 C 0.1602 0.7437 0.1979 1.0 0.2050
C12 C 0.5153 0.6654 0.1113 1.0 0.1581
C13 C 0.2111 0.7845 0.0455 1.0 0.1880
F1 F 0.7395 0.404 0.2683 0.317 0.0250
F2 F 0.6632 0.4191 0.3659 0.262 0.0250
F3 F 0.6473 0.414 0.2743 0.131 0.0250

File: zeolite_database/STW0.cif
data_SU-32
_cell_length_a        12.2635
_cell_length_b        12.2635
_cell_length_c        30.2527
_cell_angle_alpha    90.00
_cell_angle_beta     90.00
_cell_angle_gamma    120.0


# setting 
_symmetry_space_group_name_H-M 'P6122'


loop_
_symmetry_equiv_pos_as_xyz
'x,y,z'
'x-y,x,z+1/6'
'y,-x+y,z+5/6'
'-y,x-y,z+1/3'
'-x+y,-x,z+2/3'
'x-y,-y,-z'
'-x,-x+y,-z+2/3'
'-x,-y,z+1/2'
'y,x,-z+1/3'
'-y,-x,-z+5/6'
'-x+y,y,-z+1/2'
'x,x-y,-z+1/6'


loop_
_atom_site_label
_atom_site_type_symbol
_atom_site_fract_x
_atom_site_fract_y
_atom_site_fract_z
_atom_site_occupancy
_atom_site_U_iso_or_equiv
Ge1 Ge 0.70471 0.38082 0.03344 0.684 0.0177
Si1 Si 0.70471 0.38082 0.03344 0.32 0.0178
Ge2 Ge 0.52888 0.4169 -0.03266 0.645 0.0165
Si2 Si 0.52888 0.4169 -0.03266 0.35 0.0165
Ge3 Ge 0.29888 0.39598 -0.14961 0.572 0.0166
Si3 Si 0.29888 0.39598 -0.14961 0.43 0.0166
Ge4 Ge 0.2461 0.33482 -0.04819 0.558 0.0149
Si4 Si 0.2461 0.33482 -0.04819 0.44 0.0149
Ge5 Ge -0.03153 0.11936 -0.03335 0.179 0.0144
Si5 Si -0.03153 0.11936 -0.03335 0.82 0.0144
O1 O -0.0821 0 0 1 0.0423
O2 O 0.5747 0.3345 0.00054 1 0.0351
O3 O 0.12 0.2044 -0.02646 1 0.0334
O4 O -0.0663 0.0663 -0.0833 1 0.0420
O5 O -0.0979 0.2038 -0.0241 1 0.0380
O6 O 0.6438 0.3219 0.0833 1 0.0629
O7 O 0.3693 0.324 -0.03127 1 0.0670
O8 O 0.7711 0.3024 0.00996 1 0.0650
O9 O 0.7828 0.5368 0.0287 1 0.0780
O10 O 0.229 0.322 -0.10301 1 0.0850
O11 O 0.5884 0.5604 -0.0094 1 0.0899
O12 O 0.5848 0.4152 -0.0833 1 0.0760
F1 F 0.9016 0.4508 0.0833 1 0.1060
C1 C 0.972 0.4287 -0.1144 0.5 0.0930
H1A H 0.9955 0.4021 -0.1408 0.5 0.1391
H1B H 0.8878 0.3668 -0.1062 0.5 0.1391
H1C H 0.0289 0.438 -0.091 0.5 0.1391
C2 C 0.978 0.5516 -0.1226 0.5 0.1070
H2 H 0.0703 0.6037 -0.1206 0.5 0.1289
C3 C 0.952 0.612 -0.0912 0.5 0.0909
H3A H 0.9617 0.6889 -0.103 0.5 0.1362
H3B H 0.0093 0.6311 -0.0668 0.5 0.1362
H3C H 0.8675 0.5596 -0.0811 0.5 0.1362
N1 N 0.9685 0.5804 -0.1681 0.5 0.1811
H1D H 0.9891 0.5353 -0.1857 0.5 0.2710
H1E H 0.0205 0.662 -0.173 0.5 0.2710
H1F H 0.8898 0.5617 -0.1737 0.5 0.2710

File: zeolite_database/SVR0.cif
data_SSZ-74
_cell_length_a        20.4756
_cell_length_b        13.3839
_cell_length_c        20.0859
_cell_angle_alpha    90.00
_cell_angle_beta     102.1
_cell_angle_gamma    90.0


# setting 
_symmetry_space_group_name_H-M 'Cc'


loop_
_symmetry_equiv_pos_as_xyz
'x,y,z'
'x,-y,z+1/2'
'x+1/2,y+1/2,z'
'x+1/2,-y+1/2,z+1/2'


loop_
_atom_site_label
_atom_site_type_symbol
_atom_site_fract_x
_atom_site_fract_y
_atom_site_fract_z
_atom_site_occupancy
_atom_site_U_iso_or_equiv
Si1 Si 0.08721 0.43454 0.03333 1.00 0.0177
Si2 Si 0.19368 0.28910 0.11511 1.00 0.0177
Si3 Si 0.31124 0.42001 0.08809 1.00 0.0177
Si4 Si 0.43127 0.28719 0.14741 1.00 0.0177
Si5 Si 0.38896 0.07789 0.09632 1.00 0.0177
Si6 Si 0.23217 0.07658 0.07169 1.00 0.0177
Si7 Si 0.57997 0.29326 0.18457 1.00 0.0177
Si8 Si 0.69700 0.42668 0.18022 1.00 0.0177
Si9 Si 0.81944 0.28536 0.24413 1.00 0.0177
Si10 Si 0.78224 0.07452 0.19553 1.00 0.0177
Si11 Si 0.62549 0.07625 0.15231 1.00 0.0177
Si12 Si 0.93183 0.44570 0.23203 1.00 0.0177
Si14 Si 0.81594 0.28229 0.39997 1.00 0.0177
Si15 Si 0.69463 0.42062 0.41200 1.00 0.0177
Si16 Si 0.58018 0.29916 0.34123 1.00 0.0177
Si17 Si 0.63205 0.08595 0.39405 1.00 0.0177
Si18 Si 0.78773 0.07273 0.43940 1.00 0.0177
Si19 Si 0.42415 0.29339 0.30303 1.00 0.0177
Si20 Si 0.31488 0.44108 0.32636 1.00 0.0177
Si21 Si 0.19858 0.29521 0.27466 1.00 0.0177
Si22 Si 0.22568 0.06573 0.30274 1.00 0.0177
Si23 Si 0.38161 0.08018 0.33648 1.00 0.0177
Si24 Si 0.08465 0.44032 0.26735 1.00 0.0177
O1 O 0.12556 0.34463 0.07855 1.00 0.0130
O2 O 0.09960 0.53636 0.07595 1.00 0.0130
O3 O 1.00829 0.41024 0.01410 1.00 0.0130
O4 O 0.11530 0.44723 0.96524 1.00 0.0130
O5 O 0.25487 0.34134 0.09209 1.00 0.0130
O6 O 0.19255 0.17189 0.09352 1.00 0.0130
O7 O 0.20454 0.30134 0.19620 1.00 0.0130
O8 O 0.38139 0.36250 0.09948 1.00 0.0130
O9 O 0.29310 0.47088 0.01419 1.00 0.0130
O10 O 0.31292 0.50293 0.14576 1.00 0.0130
O11 O 0.42815 0.18052 0.11197 1.00 0.0130
O12 O 0.50513 0.32925 0.15502 1.00 0.0130
O13 O 0.41361 0.27777 0.22169 1.00 0.0130
O14 O 0.31041 0.10161 0.08563 1.00 0.0130
O15 O 0.41188 0.00056 0.15889 1.00 0.0130
O16 O 0.40527 0.03092 0.02821 1.00 0.0130
O17 O 0.20608 0.05313 0.99215 1.00 0.0130
O18 O 0.22004 0.98043 0.11632 1.00 0.0130
O19 O 0.62828 0.36691 0.15360 1.00 0.0130
O20 O 0.59675 0.29928 0.26653 1.00 0.0130
O21 O 0.59025 0.18087 0.16141 1.00 0.0130
O22 O 0.75210 0.34674 0.21497 1.00 0.0130
O23 O 0.68605 0.50705 0.23659 1.00 0.0130
O24 O 0.81874 0.18182 0.20295 1.00 0.0130
O25 O 0.88313 0.35238 0.23555 1.00 0.0130
O26 O 0.82309 0.26028 0.32323 1.00 0.0130
O27 O 0.70443 0.09100 0.16637 1.00 0.0130
O28 O 0.79181 1.02184 0.26791 1.00 0.0130
O29 O 0.60678 -0.00297 0.20534 1.00 0.0130
O30 O 0.92554 0.52468 0.29033 1.00 0.0130
O31 O 0.00757 0.40747 0.24526 1.00 0.0130
O32 O 0.90069 0.53721 0.41299 1.00 0.0130
O33 O 0.87308 0.35995 0.43380 1.00 0.0130
O34 O 0.74324 0.33072 0.39940 1.00 0.0130
O35 O 0.82408 0.17952 0.44290 1.00 0.0130
O36 O 0.61812 0.38959 0.38457 1.00 0.0130
O37 O 0.71062 0.51690 0.37103 1.00 0.0130
O38 O 0.60516 0.19676 0.37840 1.00 0.0130
O39 O 0.50150 0.31091 0.33705 1.00 0.0130
O40 O 0.71145 0.08422 0.40046 1.00 0.0130
O41 O 0.59694 0.01204 0.33341 1.00 0.0130
O42 O 0.82459 0.99579 0.39894 1.00 0.0130
O43 O 0.38397 0.39064 0.31807 1.00 0.0130
O44 O 0.39668 0.19762 0.33706 1.00 0.0130
O45 O 0.25836 0.35693 0.32112 1.00 0.0130
O46 O 0.20285 0.18080 0.29910 1.00 0.0130
O47 O 0.12878 0.34169 0.28397 1.00 0.0130
O48 O 0.30431 0.05931 0.30432 1.00 0.0130
C1 C 0.07130 0.13434 0.46037 1.33 0.0747
C2 C 0.12608 0.21127 0.48372 1.33 0.0747
C3 C 0.09776 0.31146 0.45776 1.33 0.0747
C4 C 0.02426 0.29659 0.42647 1.33 0.0747
N5 N 0.00957 0.18762 0.42486 1.00 0.0533
C6 C -0.04602 0.16889 0.46088 1.50 0.0747
C7 C -0.00960 0.15196 0.35267 1.33 0.0747
C8 C 0.02412 0.07211 0.31696 1.33 0.0747
C9 C -0.01621 0.05281 0.24453 1.33 0.0747
C10 C 0.01049 0.11371 0.19115 1.33 0.0747
C11 C -0.00322 0.12400 0.11375 1.33 0.0747
C12 C -0.03510 0.22559 0.09249 1.33 0.0747
N13 N -0.10171 0.21381 0.04374 1.00 0.0533
C14 C -0.09425 0.14908 -0.01495 1.50 0.0747
C15 C -0.12914 0.31269 0.01703 1.33 0.0747
C16 C -0.20469 0.30796 0.00922 1.33 0.0747
C17 C -0.21976 0.21626 0.04697 1.33 0.0747
C18 C -0.15269 0.16979 0.07875 1.33 0.0747

File: zeolite_database/SVV0.cif
data_SSZ-77
_cell_length_a        13.2090
_cell_length_b        13.3238
_cell_length_c         21.5551
_cell_angle_alpha    90.00
_cell_angle_beta     123
_cell_angle_gamma    90.00


# setting b1
# _symmetry_space_group_name_H-M 'C121'


_symmetry_space_group_name_H-M 'C121'


loop_
_atom_site_label
_atom_site_type_sumbol
_atom_site_fract_x
_atom_site_fract_y
_atom_site_fract_z
_atom_site_occupancy
_atom_site_U_iso_or_equiv
Si1 Si 0.432 0.305 0.039 1.00 0.0100
Ge2 Ge 0.324 0.110 0.065 1.00 0.0100
Si3 Si 0.115 0.116 0.202 1.00 0.0100
Si4 Si 0.364 0.113 0.231 1.00 0.0100
Si5 Si 0.080 0.242 0.311 0.65 0.0100
Ge5 Ge 0.080 0.242 0.311 0.35 0.0100
Si6 Si 0.314 0.364 0.402 1.00 0.0100
Si7 Si 0.081 0.107 0.432 1.00 0.0100
Si8 Si 0.425 0.361 0.568 0.50 0.0100
Ge8 Ge 0.425 0.361 0.568 0.50 0.0100
Si9 Si 0.189 0.110 0.596 0.50 0.0100
Ge9 Ge 0.189 0.110 0.596 0.50 0.0100
Si10 Si 0.410 0.243 0.686 1.00 0.0100
Si11 Si 0.137 0.379 0.772 1.00 0.0100
Si12 Si 0.396 0.382 0.799 1.00 0.0100
Si13 Si 0.162 0.377 0.927 1.00 0.0100
Si14 Si 0.049 0.195 0.958 0.75 0.0100
Ge14 Ge 0.049 0.195 0.958 0.25 0.0100
O1 O 0.500 0.315 -.004 0.50 0.0149
O2 O 0.006 0.204 0.016 0.50 0.0149
O3 O 0.173 0.127 -.006 1.00 0.0149
O4 O 0.417 0.190 0.053 1.00 0.0149
O5 O 0.869 0.489 0.065 1.00 0.0149
O6 O 0.054 0.140 0.117 1.00 0.0149
O7 O 0.336 0.135 0.150 1.00 0.0149
O8 O 0.099 0. 0.214 1.00 0.0149
O9 O 0.253 0.141 0.238 1.00 0.0149
O10 O 0.055 0.182 0.236 1.00 0.0149
O11 O 0.398 -.004 0.252 1.00 0.0149
O12 O 0.472 0.181 0.289 1.00 0.0149
O13 O 0.195 0.315 0.338 1.00 0.0149
O14 O 0.112 0.161 0.378 1.00 0.0149
O15 O 0.287 0.484 0.394 1.00 0.0149
O16 O 0.427 0.337 0.395 1.00 0.0149
O17 O 0.343 0.323 0.480 1.00 0.0149
O18 O 0.175 0.145 0.516 1.00 0.0149
O19 O 0.404 0.486 0.573 1.00 0.0149
O20 O 0.058 0.135 0.591 1.00 0.0149
O21 O 0.375 0.302 0.613 1.00 0.0149
O22 O 0.305 0.166 0.668 1.00 0.0149
O23 O 0.037 0.309 0.708 1.00 0.0149
O24 O 0.430 0.320 0.749 1.00 0.0149
O25 O 0.264 0.353 0.782 1.00 0.0149
O26 O 0.142 0.358 0.847 1.00 0.0149
O27 O 0.492 0.359 0.883 1.00 0.0149
O28 O 0.074 0.306 0.937 1.00 0.0149
O29 O 0.301 0.356 0.991 1.00 0.0149

File: zeolite_database/SZR0.cif
data_SUZ-4
_cell_length_a        18.8064
_cell_length_b        14.2298
_cell_length_c        7.4548
_cell_angle_alpha    90.0
_cell_angle_beta     90.0
_cell_angle_gamma    90.0


# setting 
_symmetry_space_group_name_H-M 'Cmmm'


loop_
_symmetry_equiv_pos_as_xyz
'x,y,z'
'x,-y,-z'
'-x,y,-z'
'-x,-y,z'
'-x,-y,-z'
'-x,y,z'
'x,-y,z'
'x,y,-z'
'x+1/2,y+1/2,z'
'x+1/2,-y+1/2,-z'
'-x+1/2,y+1/2,-z'
'-x+1/2,-y+1/2,z'
'-x+1/2,-y+1/2,-z'
'-x+1/2,y+1/2,z'
'x+1/2,-y+1/2,z'
'x+1/2,y+1/2,-z'


loop_
_atom_site_label
_atom_site_type_symbol
_atom_site_fract_x
_atom_site_fract_y
_atom_site_fract_z
_atom_site_occupancy
_atom_site_U_iso_or_equiv
Si1 Si 0.0818 0.1976 0.2926 1 0.0130
Si2 Si 0.1463 0 0.2905 1 0.0130
Si3 Si 0.2677 0 0 1 0.0130
Si4 Si 0.1726 0.2974 0 1 0.0130
O1 O 0 0.2209 0.2449 1 0.0230
O2 O 0.0995 0.0916 0.2387 1 0.0230
O3 O 0.2195 0 0.1796 1 0.0230
O4 O 0.25 0.25 0 1 0.0230
O5 O 0.3196 0.0906 0 1 0.0230
O6 O 0.1309 0.2683 0.1811 1 0.0230
O7 O 0.1677 0 0.5 1 0.0230
O8 O 0.0992 0.2173 0.5 1 0.0230
K1 K 0 0 0 1 0.0570
K2 K 0.25 0.25 0.5 0.191 0.4709
K3 K 0.2151 0.4015 0.5 0.137 0.0250

File: zeolite_database/TER0.cif
data_Terranovaite
_cell_length_a        9.747
_cell_length_b        23.880
_cell_length_c        20.068
_cell_angle_alpha    90
_cell_angle_beta     90
_cell_angle_gamma    90


# setting 
_symmetry_space_group_name_H-M 'Cmcm'


loop_
_symmetry_equiv_pos_as_xyz
'x,y,z'
'x,-y,-z'
'-x,y,-z+1/2'
'-x,-y,z+1/2'
'-x,-y,-z'
'-x,y,z'
'x,-y,z-1/2'
'x,y,-z-1/2'
'x+1/2,y+1/2,z'
'x+1/2,-y+1/2,-z'
'-x+1/2,y+1/2,-z+1/2'
'-x+1/2,-y+1/2,z+1/2'
'-x+1/2,-y+1/2,-z'
'-x+1/2,y+1/2,z'
'x+1/2,-y+1/2,z-1/2'
'x+1/2,y+1/2,-z-1/2'


loop_
_atom_site_label
_atom_site_type_symbol
_atom_site_fract_x
_atom_site_fract_y
_atom_site_fract_z
_atom_site_occupancy
_atom_site_U_iso_or_equiv
Si1 Si 0.0 0.4524 0.3281 0.846 0.0128
Al1 Al 0.0 0.4524 0.3281 0.154 0.0128
Si2 Si 0.0 0.5440 0.4396 0.846 0.0149
Al2 Al 0.0 0.5440 0.4396 0.154 0.0149
Si3 Si 0.7919 0.3604 0.3728 0.846 0.0162
Al3 Al 0.7919 0.3604 0.3728 0.154 0.0162
Si4 Si 0.7917 0.6392 0.4694 0.846 0.0143
Al4 Al 0.7917 0.6392 0.4694 0.154 0.0143
Si5 Si 0.0 0.1806 0.4414 0.846 0.0136
Al5 Al 0.0 0.1806 0.4414 0.154 0.0136
Si6 Si 0.0 0.7321 0.4365 0.846 0.0128
Al6 Al 0.0 0.7321 0.4365 0.154 0.0128
Si7 Si 0.0 0.2697 0.3272 0.846 0.0146
Al7 Al 0.0 0.2697 0.3272 0.154 0.0146
Si8 Si 0.0 0.8252 0.3289 0.846 0.0129
Al8 Al 0.0 0.8252 0.3289 0.154 0.0129
O1 O 0.0 0.4692 0.25 1.0 0.0432
O2 O 0.0 0.5113 0.3679 1.0 0.0503
O3 O 0.1367 0.4160 0.3453 1.0 0.0474
O4 O 0.0 0.5 0.5 1.0 0.0717
O5 O 0.8630 0.5836 0.4415 1.0 0.0503
O6 O 0.1958 0.3583 0.4512 1.0 0.0638
O7 O 0.6325 0.3623 0.3488 1.0 0.0400
O8 O 0.8661 0.3057 0.3415 1.0 0.0439
O9 O 0.3663 0.6374 0.4453 1.0 0.0296
O10 O 0.8655 0.6932 0.4377 1.0 0.0384
O11 O 0.0 0.2124 0.3685 1.0 0.0371
O12 O 0.0 0.7751 0.4970 1.0 0.0391
O13 O 0.0 0.7648 0.3656 1.0 0.0303
O14 O 0.0 0.2515 0.25 1.0 0.0415
O15 O 0.0 0.8123 0.25 1.0 0.0508
Na1 Na 0.0 0.0458 0.4442 0.03632 0.0089
Na2 Na 0.0 0.0403 0.25 0.05564 0.0203
Na3 Na 0.3578 0.4603 0.25 0.07573 0.1165
Na4 Na 0.1457 0.0399 0.3495 0.05718 0.1203
Na5 Na 0.0 0.6982 0.25 0.04327 0.1203
Na6 Na 0.0 0.9509 0.4405 0.04327 0.1203
Na7 Na 0.9089 0.1288 0.25 0.04327 0.1203
Na8 Na 0.3519 0.4804 0.4598 0.02859 0.1039
Na9 Na 0.0 0.9651 0.3547 0.02009 0.0519
Na10 Na 0.0 0.5972 0.25 0.04327 0.1494
Na11 Na 0.3056 0.1983 0.25 0.03709 0.1203
Na12 Na 0.1901 0.0815 0.1907 0.01545 0.1102
K1 K 0.0 0.0458 0.4442 0.00142 0.0089
K2 K 0.0 0.0403 0.25 0.00218 0.0203
K3 K 0.3578 0.4603 0.25 0.00297 0.1165
K4 K 0.1457 0.0399 0.3495 0.00224 0.1203
K5 K 0.0 0.6982 0.25 0.00170 0.1203
K6 K 0.0 0.9509 0.4405 0.00170 0.1203
K7 K 0.9089 0.1288 0.25 0.00170 0.1203
K8 K 0.3519 0.4804 0.4598 0.00112 0.1039
K9 K 0.0 0.9651 0.3547 0.00079 0.0519
K10 K 0.0 0.5972 0.25 0.00170 0.1494
K11 K 0.3056 0.1983 0.25 0.00145 0.1203
K12 K 0.1901 0.0815 0.1907 0.00061 0.1102
Mg1 Mg 0.0 0.0458 0.4442 0.00142 0.0089
Mg2 Mg 0.0 0.0403 0.25 0.00218 0.0203
Mg3 Mg 0.3578 0.4603 0.25 0.00297 0.1165
Mg4 Mg 0.1457 0.0399 0.3495 0.00224 0.1203
Mg5 Mg 0.0 0.6982 0.25 0.00170 0.1203
Mg6 Mg 0.0 0.9509 0.4405 0.00170 0.1203
Mg7 Mg 0.9089 0.1288 0.25 0.00170 0.1203
Mg8 Mg 0.3519 0.4804 0.4598 0.00112 0.1039
Mg9 Mg 0.0 0.9651 0.3547 0.00079 0.0519
Mg10 Mg 0.0 0.5972 0.25 0.00170 0.1494
Mg11 Mg 0.3056 0.1983 0.25 0.00145 0.1203
Mg12 Mg 0.1901 0.0815 0.1907 0.00061 0.1102
Ca1 Ca 0.0 0.0458 0.4442 0.03205 0.0089
Ca2 Ca 0.0 0.0403 0.25 0.04909 0.0203
Ca3 Ca 0.3578 0.4603 0.25 0.06682 0.1165
Ca4 Ca 0.1457 0.0399 0.3495 0.05045 0.1203
Ca5 Ca 0.0 0.6982 0.25 0.03818 0.1203
Ca6 Ca 0.0 0.9509 0.4405 0.03818 0.1203
Ca7 Ca 0.9089 0.1288 0.25 0.03818 0.1203
Ca8 Ca 0.3519 0.4804 0.4598 0.02523 0.1039
Ca9 Ca 0.0 0.9651 0.3547 0.01773 0.0519
Ca10 Ca 0.0 0.5972 0.25 0.03818 0.1494
Ca11 Ca 0.3056 0.1983 0.25 0.03273 0.1203
Ca12 Ca 0.1901 0.0815 0.1907 0.01364 0.1102

File: zeolite_database/THO0.cif
data_Thomsonite
_cell_length_a         13.088
_cell_length_b         13.052
_cell_length_c         13.229
_cell_angle_alpha     90
_cell_angle_beta      90
_cell_angle_gamma     90


# setting 
_symmetry_space_group_name_H-M 'Pncn'


loop_
_symmetry_equiv_pos_as_xyz
'x,y,z'
'x+1/2,-y+1/2,-z+1/2'
'-x,y,-z+1/2'
'-x+1/2,-y+1/2,z'
'-x,-y,-z'
'-x-1/2,y-1/2,z-1/2'
'x,-y,z-1/2'
'x-1/2,y-1/2,-z'


loop_
_atom_site_label
_atom_site_type_symbol
_atom_site_fract_x
_atom_site_fract_y
_atom_site_fract_z
_atom_site_occupancy
_atom_site_U_iso_or_equiv
NA1 Na 0.0582 0.50360 0.36141 0.5 0.0155
CA1 Ca 0.0582 0.50360 0.36141 0.5 0.0155
CA2 Ca 0.49939 0.47837 0.49952 0.9 0.0170
SR2 Sr 0.49939 0.47837 0.49952 0.1 0.0170
SI1 Si 0.25 0.25 0.6885 1.0 0.0065
SI2 Si 0.11291 0.69558 0.50065 1.0 0.0065
SI3 Si 0.3082 0.38501 0.37805 1.0 0.0062
AL1 Al 0.25 0.75 0.69049 1.0 0.0061
AL2 Al 0.11939 0.30543 0.49655 1.0 0.0063
AL3 Al 0.30947 0.62405 0.38045 1.0 0.0065
O1 O 0.16863 0.31051 0.61839 1.0 0.0123
O2 O 0.15818 0.69179 0.61444 1.0 0.0120
O3 O 0.31248 0.33136 0.75655 1.0 0.0123
O4 O 0.31152 0.65725 0.76318 1.0 0.0124
O5 O 0.00216 0.63793 0.50143 1.0 0.0094
O6 O 0.1838 0.6298 0.42414 1.0 0.0129
O7 O 0.19038 0.38476 0.41668 1.0 0.0127
O8 O 0.10438 0.81313 0.46106 1.0 0.0119
O9 O 0.11829 0.18031 0.45256 1.0 0.0130
O10 O 0.35586 0.49928 0.38346 1.0 0.0091
O20 O 0.12597 0.50192 0.18859 1.0 0.0265
O21 O 0.39173 0.49760 0.63937 1.0 0.0277
O22 O 0.0 0.64972 0.75 1.0 0.0300
O23 O 0.0 0.34436 0.75 1.0 0.0277
H1 H 0.15914 0.43727 0.66171 1.0 0.0343
H2 H 0.15747 0.55922 0.66161 1.0 0.0374
H3 H 0.37012 0.43800 0.67748 1.0 0.0393
H4 H 0.37158 0.55535 0.68126 1.0 0.0393
H5 H 0.04695 0.69037 0.71194 1.0 0.0462
H6 H 0.05008 0.30291 0.71828 1.0 0.0531

File: zeolite_database/TOL0.cif
data_Tounkite-like_mineral
_cell_length_a        12.757
_cell_length_b        12.757
_cell_length_c        32.211
_cell_angle_alpha    90.0
_cell_angle_beta     90.
_cell_angle_gamma    120.0


# setting 
# _symmetry_space_group_name_H-M 'P3'


loop_
_symmetry_equiv_pos_as_xyz
'x,y,z'
'-y,x-y,z'
'-x+y,-x,z'


loop_
_atom_site_label
_atom_site_type_sumbol
_atom_site_fract_x
_atom_site_fract_y
_atom_site_fract_z
_atom_site_occupancy
_atom_site_U_iso_or_equiv
Si1 Si 0.2570 0.0019 0.0000 1.0 0.0051
Si2 Si 0.9245 0.5856 0.0840 1.0 0.0063
Si3 Si 0.0036 0.2553 0.1659 1.0 0.0051
Si4 Si 0.9249 0.5854 0.2477 1.0 0.0063
Si5 Si 0.0003 0.2543 0.3318 1.0 0.0089
Si6 Si 0.3409 0.4152 0.4156 1.0 0.0089
Si7 Si 0.2552 0.0039 0.4975 1.0 0.0063
Si8 Si 0.3390 0.4140 0.5803 1.0 0.0076
Si9 Si 0.2532 -0.0024 0.6642 1.0 0.0089
Si10 Si 0.9249 0.5866 0.7477 1.0 0.0114
Si11 Si 0.2534 0.0001 0.8319 1.0 0.0089
Si12 Si 0.5870 0.9236 0.9165 1.0 0.0101
Al1 Al 0.7405 -0.0005 -0.0014 1.0 0.0109
Al2 Al 0.4026 0.0779 0.0838 1.0 0.0067
Al3 Al 0.2627 0.2601 0.1650 1.0 0.0090
Al4 Al 0.4025 0.0780 0.2476 1.0 0.0054
Al5 Al 0.2597 0.2599 0.3319 1.0 0.0082
Al6 Al 0.0772 0.4020 0.4154 1.0 0.0095
Al7 Al 0.0033 0.7405 0.4982 1.0 0.0089
Al8 Al 0.0773 0.4021 0.5805 1.0 0.0087
Al9 Al 0.7423 0.0005 0.6661 1.0 0.0133
Al10 Al 0.4020 0.0767 0.7483 1.0 0.0094
Al11 Al 0.7399 0.0005 0.8319 1.0 0.0073
Al12 Al 0.0786 0.4030 0.9160 1.0 0.0047
O1 O 0.1205 0.8817 0.0020 1.0 0.0203
O2 O 0.8903 0.1134 -0.0017 1.0 0.0228
O3 O 0.3495 0.3463 0.0398 1.0 0.0228
O4 O 0.6730 0.6657 0.0367 1.0 0.0203
O5 O 0.5501 0.4530 0.0857 1.0 0.0215
O6 O 0.7777 0.2118 0.0855 1.0 0.0177
O7 O 0.3336 0.3455 0.1206 1.0 0.0177
O8 O 0.6633 0.6756 0.1237 1.0 0.0253
O9 O 0.8841 0.1239 0.1659 1.0 0.0101
O10 O 0.1154 0.8833 0.1670 1.0 0.0165
O11 O 0.3407 0.3454 0.2076 1.0 0.0177
O12 O 0.6638 0.6710 0.2031 1.0 0.0165
O13 O 0.5479 0.4521 0.2483 1.0 0.0165
O14 O 0.7733 0.2039 0.2473 1.0 0.0177
O15 O 0.3407 0.3418 0.2865 1.0 0.0241
O16 O 0.6728 0.6744 0.2912 1.0 0.0165
O17 O 0.8852 0.1194 0.3324 1.0 0.0241
O18 O 0.1178 0.8872 0.3291 1.0 0.0190
O19 O 0.3434 0.3482 0.3734 1.0 0.0228
O20 O 0.6650 0.6695 0.3704 1.0 0.0177
O21 O 0.4511 0.5474 0.4131 1.0 0.0253
O22 O 0.2091 0.7696 0.4181 1.0 0.0114
O23 O 0.3480 0.3384 0.4535 1.0 0.0114
O24 O 0.6744 0.6603 0.4574 1.0 0.0253
O25 O 0.1266 0.8875 0.4979 1.0 0.0215
O26 O 0.8853 0.1151 0.4978 1.0 0.0190
O27 O 0.3449 0.3354 0.5401 1.0 0.0177
O28 O 0.6734 0.6631 0.5369 1.0 0.0177
O29 O 0.4564 0.5476 0.5820 1.0 0.0241
O30 O 0.2153 0.7763 0.5774 1.0 0.0190
O31 O 0.3441 0.3476 0.6216 1.0 0.0177
O32 O 0.6681 0.6743 0.6235 1.0 0.0177
O33 O 0.1163 0.8878 0.6648 1.0 0.0190
O34 O 0.8844 0.1209 0.6643 1.0 0.0253
O35 O 0.3443 0.3451 0.7047 1.0 0.0279
O36 O 0.6705 0.6772 0.7042 1.0 0.0152
O37 O 0.5465 0.4578 0.7489 1.0 0.0329
O38 O 0.7739 0.2146 0.7474 1.0 0.0241
O39 O 0.3432 0.3412 0.7883 1.0 0.0215
O40 O 0.6707 0.6664 0.7902 1.0 0.0291
O41 O 0.1213 0.8869 0.8329 1.0 0.0228
O42 O 0.8882 0.1196 0.8349 1.0 0.0165
O43 O 0.3420 0.3416 0.8734 1.0 0.0177
O44 O 0.6690 0.6695 0.8698 1.0 0.0228
O45 O 0.4577 0.5481 0.9196 1.0 0.0253
O46 O 0.2108 0.7774 0.9174 1.0 0.0215
O47 O 0.3432 0.3436 0.9555 1.0 0.0228
O48 O 0.6761 0.6704 0.9564 1.0 0.0127
Ca1 Ca 0.0 0.0 0.0010 1.0 0.0153
Ca2 Ca 0.0 0.0 0.1667 1.0 0.0103
Ca3 Ca 0.0 0.0 0.3314 1.0 0.0153
Ca4 Ca 0.0 0.0 0.4988 1.0 0.0085
Ca5 Ca 0.0 0.0 0.6660 1.0 0.0137
Ca6 Ca 0.0 0.0 0.8331 1.0 0.0146
Ca7 Ca 0.6667 0.3333 0.0864 1.0 0.0203
Ca8 Ca 0.6667 0.3333 0.2497 1.0 0.0243
Ca9 Ca 0.6667 0.3333 0.7489 1.0 0.0401
Ca10 Ca 0.3333 0.6667 0.4163 1.0 0.0151
Ca11 Ca 0.3333 0.6667 0.9255 1.0 0.0234
Ca12 Ca 0.3333 0.6667 0.5778 1.0 0.0206
Cl1 Cl 0.0 0.0 0.0844 1.0 0.0697
Cl2 Cl 0.0 0.0 0.2498 1.0 0.0823
Cl3 Cl 0.3333 0.6667 0.4976 1.0 0.0684
Cl4 Cl 0.0 0.0 0.4162 1.0 0.0621
Cl5 Cl 0.0 0.0 0.5805 1.0 0.0671
Cl6 Cl 0.6667 0.3333 0.1711 1.0 0.0735
Cl7 Cl 0.0 0.0 0.7481 1.0 0.0570
Cl8 Cl 0.0 0.0 0.9171 1.0 0.0621
Na1 Na 0.5056 0.5036 -0.0009 1.0 0.0355
Na2 Na 0.2181 0.4271 0.0827 0.86 0.0486
Na3 Na 0.169 0.334 0.0767 0.14 0.0405
Na4 Na 0.4783 0.5307 0.1629 1.0 0.0431
Na5 Na 0.2208 0.4395 0.2458 1.0 0.0456
Na6 Na 0.5049 0.4996 0.3319 0.65 0.0480
Ca13 Ca 0.5049 0.4996 0.3319 0.35 0.0480
Na7 Na 0.4326 0.2180 0.4153 1.0 0.0363
Na8 Na 0.5260 0.4818 0.4964 0.65 0.0490
Ca14 Ca 0.5260 0.4818 0.4964 0.35 0.0490
Na9 Na 0.4415 0.2245 0.5789 1.0 0.0447
Na10 Na 0.4987 0.5099 0.6652 0.65 0.0446
Ca15 Ca 0.4987 0.5099 0.6652 0.35 0.0446
Na11 Na 0.2265 0.4460 0.7509 0.48 0.0460
K K 0.2265 0.4460 0.7509 0.32 0.0460
Na12 Na 0.213 0.411 0.7398 0.20 0.0570
Na13 Na 0.5040 0.5075 0.8328 1.0 0.0370
Na14 Na 0.4413 0.2238 0.9156 0.49 0.0462
Ca16 Ca 0.4413 0.2238 0.9156 0.26 0.0462
Na15 Na 0.360 0.186 0.9129 0.25 0.0836
S1 S 0.3333 0.6667 0.0213 1.0 0.0664
S2 S 0.3333 0.6667 0.1713 1.0 0.0507
S3 S 0.6667 0.3333 0.4991 1.0 0.0328
S4 S 0.6667 0.3333 0.6382 1.0 0.0429
S5 S 0.6667 0.3333 0.8492 1.0 0.0382
S6 S 0.3333 0.6667 0.3068 1.0 0.0418
S7 S 0.3333 0.6667 0.6846 1.0 0.0389
S8 S 0.3333 0.6667 0.8141 1.0 0.0379
S9 S 0.6667 0.3333 0.3575 1.0 0.0309
S10 S 0.6667 0.3333 0.9786 1.0 0.0333
O49 O 0.220 0.614 0.0510 0.70 0.0709
O50 O 0.237 0.615 0.9951 0.30 0.0456
O51 O 0.3333 0.6667 0.062 0.30 0.0861
O52 O 0.235 0.618 0.2023 0.50 0.0937
O53 O 0.3333 0.6667 0.129 0.50 0.1001
O54 O 0.272 0.559 0.1550 0.50 0.1127
O55 O 0.3333 0.6667 0.215 0.50 0.0861
O56 O 0.558 0.280 0.4774 0.50 0.0583
O57 O 0.6667 0.3333 0.5443 0.50 0.0836
O58 O 0.5705 0.253 0.5239 0.50 0.0684
O59 O 0.6667 0.3333 0.4544 0.50 0.0785
O60 O 0.600 0.390 0.6313 1.0 0.1051
O61 O 0.6667 0.3333 0.681 1.0 0.0811
O62 O 0.627 0.407 0.8701 1.0 0.0595
O63 O 0.6667 0.3333 0.805 1.0 0.0849
O64 O 0.212 0.603 0.2885 1.0 0.0963
O65 O 0.3333 0.6667 0.3471 1.0 0.0950
O66 O 0.211 0.597 0.6969 1.0 0.0735
O67 O 0.3333 0.6667 0.647 1.0 0.0912
O68 O 0.2075 0.592 0.8019 1.0 0.0963
O69 O 0.3333 0.6667 0.8553 1.0 0.1102
O70 O 0.609 0.399 0.3669 1.0 0.0722
O71 O 0.6667 0.3333 0.3166 1.0 0.0735
O72 O 0.610 0.396 0.9634 1.0 0.0874
O73 O 0.6667 0.3333 0.0214 1.0 0.0633

File: zeolite_database/TON0.cif
data_Diethylamine_Theta-1_Silica_ZSM-22
_cell_length_a         13.859
_cell_length_b         17.420
_cell_length_c         5.038
_cell_angle_alpha     90
_cell_angle_beta      90
_cell_angle_gamma     90


# setting 
_symmetry_space_group_name_H-M 'Cmc21'


loop_
_symmetry_equiv_pos_as_xyz
'x,y,z'
'-x,-y,z+1/2'
'-x,y,z'
'x,-y,z+1/2'
'x+1/2,y+1/2,z'
'-x+1/2,-y+1/2,z+1/2'
'-x+1/2,y+1/2,z'
'x+1/2,-y+1/2,z+1/2'


loop_
_atom_site_label
_atom_site_type_symbol
_atom_site_fract_x
_atom_site_fract_y
_atom_site_fract_z
_atom_site_occupancy
_atom_site_U_iso_or_equiv
SI1 Si 0.0000 0.2737 0.25 1.0 0.0085
SI2 Si 0.0000 0.3768 0.7465 1.0 0.0073
SI3 Si 0.2951 0.0482 0.2265 1.0 0.0101
SI4 Si 0.2055 0.2112 0.1445 1.0 0.0073
O1 O 0.0923 0.4268 0.6977 1.0 0.0186
O2 O 0.0942 0.2224 0.2068 1.0 0.0241
O3 O 0.2712 0.3789 0.6639 1.0 0.0238
O4 O 0.2288 0.4800 0.0234 1.0 0.0133
O5 O 0.2705 0.2584 0.3535 1.0 0.0187
O6 O 0.0 0.3062 0.5441 1.0 0.0203
O7 O 0.0 0.3450 0.0493 1.0 0.0184
C1 C 0.5 0.5195 0.1363 0.575 0.2800
C2 C 0.5 0.5124 0.3458 0.7 0.2800

File: zeolite_database/TSC0.cif
data_Tschoumlartnerite
_cell_length_a        31.62
_cell_length_b        31.62
_cell_length_c        31.62
_cell_angle_alpha    90
_cell_angle_beta     90
_cell_angle_gamma    90


# setting 
# _symmetry_space_group_name_H-M 'Fm-3m'


loop_
_symmetry_equiv_pos_as_xyz
'x,y,z'
'x,-z,y'
'x,z,-y'
'z,y,-x'
'-z,y,x'
'-y,x,z'
'y,-x,z'
'z,x,y'
'y,z,x'
'-y,-z,x'
'z,-x,-y'
'-y,z,-x'
'-z,-x,y'
'-z,x,-y'
'y,-z,-x'
'x,-y,-z'
'-x,y,-z'
'-x,-y,z'
'y,x,-z'
'-y,-x,-z'
'z,-y,x'
'-z,-y,-x'
'-x,z,y'
'-x,-z,-y'
'-x,-y,-z'
'-x,z,-y'
'-x,-z,y'
'-z,-y,x'
'z,-y,-x'
'y,-x,-z'
'-y,x,-z'
'-z,-x,-y'
'-y,-z,-x'
'y,z,-x'
'-z,x,y'
'y,-z,x'
'z,x,-y'
'z,-x,y'
'-y,z,x'
'-x,y,z'
'x,-y,z'
'x,y,-z'
'-y,-x,z'
'y,x,z'
'-z,y,-x'
'z,y,x'
'x,-z,-y'
'x,z,y'
'x,y+1/2,z+1/2'
'x,-z+1/2,y+1/2'
'x,z+1/2,-y+1/2'
'z,y+1/2,-x+1/2'
'-z,y+1/2,x+1/2'
'-y,x+1/2,z+1/2'
'y,-x+1/2,z+1/2'
'z,x+1/2,y+1/2'
'y,z+1/2,x+1/2'
'-y,-z+1/2,x+1/2'
'z,-x+1/2,-y+1/2'
'-y,z+1/2,-x+1/2'
'-z,-x+1/2,y+1/2'
'-z,x+1/2,-y+1/2'
'y,-z+1/2,-x+1/2'
'x,-y+1/2,-z+1/2'
'-x,y+1/2,-z+1/2'
'-x,-y+1/2,z+1/2'
'y,x+1/2,-z+1/2'
'-y,-x+1/2,-z+1/2'
'z,-y+1/2,x+1/2'
'-z,-y+1/2,-x+1/2'
'-x,z+1/2,y+1/2'
'-x,-z+1/2,-y+1/2'
'-x,-y+1/2,-z+1/2'
'-x,z+1/2,-y+1/2'
'-x,-z+1/2,y+1/2'
'-z,-y+1/2,x+1/2'
'z,-y+1/2,-x+1/2'
'y,-x+1/2,-z+1/2'
'-y,x+1/2,-z+1/2'
'-z,-x+1/2,-y+1/2'
'-y,-z+1/2,-x+1/2'
'y,z+1/2,-x+1/2'
'-z,x+1/2,y+1/2'
'y,-z+1/2,x+1/2'
'z,x+1/2,-y+1/2'
'z,-x+1/2,y+1/2'
'-y,z+1/2,x+1/2'
'-x,y+1/2,z+1/2'
'x,-y+1/2,z+1/2'
'x,y+1/2,-z+1/2'
'-y,-x+1/2,z+1/2'
'y,x+1/2,z+1/2'
'-z,y+1/2,-x+1/2'
'z,y+1/2,x+1/2'
'x,-z+1/2,-y+1/2'
'x,z+1/2,y+1/2'
'x+1/2,y,z+1/2'
'x+1/2,-z,y+1/2'
'x+1/2,z,-y+1/2'
'z+1/2,y,-x+1/2'
'-z+1/2,y,x+1/2'
'-y+1/2,x,z+1/2'
'y+1/2,-x,z+1/2'
'z+1/2,x,y+1/2'
'y+1/2,z,x+1/2'
'-y+1/2,-z,x+1/2'
'z+1/2,-x,-y+1/2'
'-y+1/2,z,-x+1/2'
'-z+1/2,-x,y+1/2'
'-z+1/2,x,-y+1/2'
'y+1/2,-z,-x+1/2'
'x+1/2,-y,-z+1/2'
'-x+1/2,y,-z+1/2'
'-x+1/2,-y,z+1/2'
'y+1/2,x,-z+1/2'
'-y+1/2,-x,-z+1/2'
'z+1/2,-y,x+1/2'
'-z+1/2,-y,-x+1/2'
'-x+1/2,z,y+1/2'
'-x+1/2,-z,-y+1/2'
'-x+1/2,-y,-z+1/2'
'-x+1/2,z,-y+1/2'
'-x+1/2,-z,y+1/2'
'-z+1/2,-y,x+1/2'
'z+1/2,-y,-x+1/2'
'y+1/2,-x,-z+1/2'
'-y+1/2,x,-z+1/2'
'-z+1/2,-x,-y+1/2'
'-y+1/2,-z,-x+1/2'
'y+1/2,z,-x+1/2'
'-z+1/2,x,y+1/2'
'y+1/2,-z,x+1/2'
'z+1/2,x,-y+1/2'
'z+1/2,-x,y+1/2'
'-y+1/2,z,x+1/2'
'-x+1/2,y,z+1/2'
'x+1/2,-y,z+1/2'
'x+1/2,y,-z+1/2'
'-y+1/2,-x,z+1/2'
'y+1/2,x,z+1/2'
'-z+1/2,y,-x+1/2'
'z+1/2,y,x+1/2'
'x+1/2,-z,-y+1/2'
'x+1/2,z,y+1/2'
'x+1/2,y+1/2,z'
'x+1/2,-z+1/2,y'
'x+1/2,z+1/2,-y'
'z+1/2,y+1/2,-x'
'-z+1/2,y+1/2,x'
'-y+1/2,x+1/2,z'
'y+1/2,-x+1/2,z'
'z+1/2,x+1/2,y'
'y+1/2,z+1/2,x'
'-y+1/2,-z+1/2,x'
'z+1/2,-x+1/2,-y'
'-y+1/2,z+1/2,-x'
'-z+1/2,-x+1/2,y'
'-z+1/2,x+1/2,-y'
'y+1/2,-z+1/2,-x'
'x+1/2,-y+1/2,-z'
'-x+1/2,y+1/2,-z'
'-x+1/2,-y+1/2,z'
'y+1/2,x+1/2,-z'
'-y+1/2,-x+1/2,-z'
'z+1/2,-y+1/2,x'
'-z+1/2,-y+1/2,-x'
'-x+1/2,z+1/2,y'
'-x+1/2,-z+1/2,-y'
'-x+1/2,-y+1/2,-z'
'-x+1/2,z+1/2,-y'
'-x+1/2,-z+1/2,y'
'-z+1/2,-y+1/2,x'
'z+1/2,-y+1/2,-x'
'y+1/2,-x+1/2,-z'
'-y+1/2,x+1/2,-z'
'-z+1/2,-x+1/2,-y'
'-y+1/2,-z+1/2,-x'
'y+1/2,z+1/2,-x'
'-z+1/2,x+1/2,y'
'y+1/2,-z+1/2,x'
'z+1/2,x+1/2,-y'
'z+1/2,-x+1/2,y'
'-y+1/2,z+1/2,x'
'-x+1/2,y+1/2,z'
'x+1/2,-y+1/2,z'
'x+1/2,y+1/2,-z'
'-y+1/2,-x+1/2,z'
'y+1/2,x+1/2,z'
'-z+1/2,y+1/2,-x'
'z+1/2,y+1/2,x'
'x+1/2,-z+1/2,-y'
'x+1/2,z+1/2,y'


loop_
_atom_site_label
_atom_site_type_sumbol
_atom_site_fract_x
_atom_site_fract_y
_atom_site_fract_z
_atom_site_occupancy
_atom_site_U_iso_or_equiv
Si1 Si 0.10993 0.18083 0.24967 0.5 0.0117
Al1 Al 0.10993 0.18083 0.24967 0.5 0.0117
Si2 Si 0.05044 0.12239 0.19243 0.5 0.0120
Al2 Al 0.05044 0.12239 0.19243 0.5 0.0120
O1 O 0.0674 0.15559 0.23003 1.0 0.0191
O2 O 0.21169 0.21169 0.13239 1.0 0.0174
O3 O 0.21022 0.21022 0.40798 1.0 0.0167
O4 O 0.1464 0.1464 0.26611 1.0 0.0218
O5 O 0.14402 0.14402 0.05687 1.0 0.0263
O6 O 0.0772 0.0772 0.19159 1.0 0.0255
O7 O 0.11259 0.20286 0.0 1.0 0.0260
Ca1 Ca 0.09965 0.09965 0.09965 1.0 0.0258
Ca2 Ca 0.20984 0.20984 0.20984 1.0 0.0156
K1 K 0.17945 0.27909 0.0 0.125 0.0339
Ca3 Ca 0.17945 0.27909 0.0 0.125 0.0339
Sr1 Sr 0.17945 0.27909 0.0 0.125 0.0339
Ba1 Ba 0.17945 0.27909 0.0 0.125 0.0339
Cu2 Cu 0.07339 0.07339 0.0 1.0 0.0293
OH1 O 0.04506 0.04506 0.10539 1.0 0.0274
OH2 O 0.28335 0.28335 0.28335 1.0 0.0163
Cl1 Cl 0.0 0.0 0.0 0.224 0.0110
O8 O 0.041 0.0 0.0 0.181 0.0680
O9 O 0.0262 0.0262 0.0262 0.243 0.0500
O10 O 0.1467 0.1467 0.1467 1.0 0.1230
O11 O 0.0159 0.1842 0.0 0.305 0.1109
O12 O 0.2087 0.2339 0.0 0.5 0.0470
O13 O 0.0085 0.1316 0.3048 0.22 0.1320
O14 O 0.13599 0.13559 0.13559 1.0 0.0719
O15 O 0.0336 0.0336 0.2642 0.195 0.1001
O16 O 0.0714 0.0888 0.3105 0.189 0.1001
O17 O 0.0514 0.1204 0.3298 0.4 0.2130

File: zeolite_database/TUN0.cif
data_TNU-9
_cell_length_a        28.2040 
_cell_length_b        20.0430
_cell_length_c        19.4800
_cell_angle_alpha    90.0
_cell_angle_beta     92.30
_cell_angle_gamma    90.0


# setting 
_symmetry_space_group_name_H-M 'C12/m1'


loop_
_symmetry_equiv_pos_as_xyz
'x,y,z'
'-x,y,-z'
'-x,-y,-z'
'x,-y,z'
'x+1/2,y+1/2,z'
'-x+1/2,y+1/2,-z'
'-x+1/2,-y+1/2,-z'
'x+1/2,-y+1/2,z'


loop_
_atom_site_label
_atom_site_type_symbol
_atom_site_fract_x
_atom_site_fract_y
_atom_site_fract_z
_atom_site_occupancy
_atom_site_U_iso_or_equiv
Si1 Si 0.1057 0.1895 0.7052 1.8 0.0127
Si2 Si 0.0037 0.3059 0.1448 1.8 0.0127
Si3 Si 0.1505 0.1869 0.1668 1.8 0.0127
Si4 Si 0.0903 0.1217 0.9281 1.8 0.0127
Si5 Si 0.106 0.3068 0.0843 1.8 0.0127
Si6 Si 0.003 0.0777 0.143 1.8 0.0127
Si7 Si 0.1028 0.4253 0.7126 1.8 0.0127
Si8 Si 0.151 0.4229 0.1722 1.8 0.0127
Si9 Si 0.1009 0.0767 0.078 1.8 0.0127
Si10 Si 0.2532 0.3783 0.2245 1.8 0.0127
Si11 Si 0.1445 0.0786 0.7995 1.8 0.0127
Si12 Si 0.1645 0.3773 0.4393 1.8 0.0127
Si13 Si 0.1 0.3797 0.3085 1.8 0.0127
Si14 Si 0.2392 0.0775 0.62 1.8 0.0127
Si15 Si 0.0004 0.4233 0.2498 1.8 0.0127
Si16 Si -0.0021 0.188 0.2534 1.8 0.0127
Si17 Si 0.2358 0.3101 0.618 1.8 0.0127
Si18 Si 0.1436 0.3084 0.8004 1.8 0.0127
Si19 Si 0.1655 0.2182 0.4331 1.8 0.0127
Si20 Si 0.1002 0.2215 0.3047 1.8 0.0127
Si21 Si 0.1641 0.4237 0.5858 1.8 0.0127
Si22 Si 0.0875 0.2788 0.9289 1.8 0.0127
Si23 Si 0.1672 0.1911 0.5794 1.8 0.0127
Si24 Si 0.2534 0.2186 0.2244 1.8 0.0127
O1 O 0.0401 0.091 0.91 2.2 0.0127
O2 O 0.0883 0.2001 0.936 2.2 0.0127
O3 O 0.1247 0.106 0.869 2.2 0.0127
O4 O 0.1097 0.089 -0.0018 2.2 0.0127
O5 O 0.1259 0.205 0.631 2.2 0.0127
O6 O 0.125 0.247 0.755 2.2 0.0127
O7 O 0.125 0.119 0.733 2.2 0.0127
O8 O 0.0484 0.19 0.701 2.2 0.0127
O9 O 0.0477 0.095 0.098 2.2 0.0127
O10 O 0.113 0 0.095 2.2 0.0127
O11 O 0.1377 0.118 0.127 2.2 0.0127
O12 O 0.1997 0.093 0.808 2.2 0.0127
O13 O 0.134 0 0.797 2.2 0.0127
O14 O 0.1221 0.308 0.874 2.2 0.0127
O15 O 0.1056 0.306 0.0019 2.2 0.0127
O16 O 0.0353 0.306 0.917 2.2 0.0127
O17 O 0.2065 0.189 0.187 2.2 0.0127
O18 O 0.3 0.191 0.19 2.2 0.0127
O19 O 0.251 0.197 0.3024 2.2 0.0127
O20 O 0.2554 0.2983 0.223 2.2 0.0127
O21 O 0.0534 0.294 0.11 2.2 0.0127
O22 O 0.994 0.247 0.198 2.2 0.0127
O23 O 0 0.377 0.183 2.2 0.0127
O24 O 0.1387 0.247 0.114 2.2 0.0127
O25 O 0.1254 0.189 0.24 2.2 0.0127
O26 O 0.127 0.378 0.111 2.2 0.0127
O27 O 0.002 0 0.161 2.2 0.0127
O28 O 0.001 0.118 0.214 2.2 0.0127
O29 O 0.1234 0.413 0.639 2.2 0.0127
O30 O 0.047 0.409 0.709 2.2 0.0127
O31 O 0.13 0.379 0.767 2.2 0.0127
O32 O 0.114 0.5 0.74 2.2 0.0127
O33 O 0.129 0.411 0.247 2.2 0.0127
O34 O 0.145 0.5 0.149 2.2 0.0127
O35 O 0.2073 0.407 0.181 2.2 0.0127
O36 O 0.248 0.4 0.3028 2.2 0.0127
O37 O 0.1725 0.2975 0.44 2.2 0.0127
O38 O 0.2152 0.409 0.424 2.2 0.0127
O39 O 0.1453 0.403 0.5104 2.2 0.0127
O40 O 0.1238 0.397 0.383 2.2 0.0127
O41 O 0.0457 0.407 0.301 2.2 0.0127
O42 O 0.1027 0.3006 0.296 2.2 0.0127
O43 O 0.1945 0.121 0.593 2.2 0.0127
O44 O 0.225 0 0.615 2.2 0.0127
O45 O -0.001 0.5 0.224 2.2 0.0127
O46 O 0.0456 0.197 0.301 2.2 0.0127
O47 O 0.208 0.379 0.611 2.2 0.0127
O48 O 0.2852 0.318 0.581 2.2 0.0127
O49 O 0.2039 0.252 0.584 2.2 0.0127
O50 O 0.1447 0.191 0.5028 2.2 0.0127
O51 O 0.1255 0.199 0.376 2.2 0.0127
O52 O 0.182 0.5 0.585 2.2 0.0127

File: zeolite_database/UEI0.cif
data_Mu-18
_cell_length_a        18.035
_cell_length_b        10.513
_cell_length_c        14.293
_cell_angle_alpha    90.0
_cell_angle_beta     90.0
_cell_angle_gamma    90.0


# setting 
_symmetry_space_group_name_H-M 'Aba2'


loop_
_symmetry_equiv_pos_as_xyz
'x,y,z'
'-x,-y,z'
'-x+1/2,y+1/2,z'
'x+1/2,-y+1/2,z'
'x,y+1/2,z+1/2'
'-x,-y+1/2,z+1/2'
'-x+1/2,y+1,z+1/2'
'x+1/2,-y+1,z+1/2'


loop_
_atom_site_label
_atom_site_type_symbol
_atom_site_fract_x
_atom_site_fract_y
_atom_site_fract_z
_atom_site_occupancy
_atom_site_U_iso_or_equiv
Ga1 Ga 0.70282 0.80786 0.64851 1.0 0.0117
Ga2 Ga 0.68499 0.62454 0.37474 1.0 0.0149
Ga3 Ga 0.60925 0.85355 0.05748 1.0 0.0118
P1 P 0.5751 0.6424 0.5444 1.0 0.0155
P2 P 0.7042 0.8395 0.8747 1.0 0.0144
P3 P 0.6693 0.6134 0.1598 1.0 0.0132
O1 O 0.7496 0.6424 0.1360 1.0 0.0129
O2 O 0.6525 0.6621 0.2579 1.0 0.0199
O3 O 0.7915 0.8881 0.6106 1.0 0.0160
H33A H 0.7861 0.9782 0.6189 1.0 0.0799
O4 O 0.6328 0.8392 0.9300 1.0 0.0199
O5 O 0.6026 0.6193 0.4447 1.0 0.0229
O6 O 0.6183 0.7513 0.5884 1.0 0.0190
O7 O 0.6156 0.6854 0.0947 1.0 0.0149
O8 O 0.7614 0.7562 0.9239 1.0 0.0229
O9 O 0.6884 0.7862 0.7782 1.0 0.0229
O10 O 0.7361 0.9743 0.8716 1.0 0.0180
O12 O 0.5057 0.8187 0.0379 1.0 0.0180
O13 O 0.6556 0.9719 0.6511 1.0 0.0180
O11 O 0.5859 1.0186 0.0991 1.0 0.0149
O1W O2-(H2O) 0.4974 0.2787 0.7740 0.50 0.0570
C C 0.5184 0.7308 0.7812 0.50 0.1722
H0A H 0.4715 0.7724 0.7733 0.50 0.2596
H0B H 0.5540 0.7905 0.8050 0.50 0.2596
H0C H 0.5351 0.6986 0.7220 0.50 0.2596
N1 N 0.5081 0.6298 0.8495 0.50 0.1722
H1A H 0.5072 0.6765 0.9023 0.50 0.2596
C1 C 0.4378 0.5807 0.8604 1.0 0.1722
H1B H 0.4088 0.6037 0.8067 1.0 0.2596
H1C H 0.4145 0.6197 0.9136 1.0 0.2596
C2 C 0.4287 0.4429 0.8831 1.0 0.1722
H2C H 0.4244 0.4027 0.8230 1.0 0.2596
H2D H 0.3848 0.4242 0.9184 1.0 0.2596
N2 N 0.4939 0.3856 0.9167 0.50 0.1722
H2A H 0.4898 0.3012 0.9255 0.50 0.2596
H2B H 0.4984 0.4233 0.9730 0.50 0.2596
