Repository: stefsmeets/lines

# Lines

Lines is a program for plotting powder diffraction patterns, and was initially developed for interactively modifying the background during the course of a Rietveld refinement with XRS-82 (Baerlocher, 1982). The modern way of removing backgrounds is by fitting a Chebyshev polynomial during the course of the Rietveld refinement. In practice, this method is unreliable when doing a Pawley or Le Bail fit, and offers little control over the shape of the background during a Rietveld refinement.

File: zeolite_database/UFI0.cif
data_UZM-5
_cell_length_a        12.151
_cell_length_b        12.151
_cell_length_c        28.172
_cell_angle_alpha    90.0
_cell_angle_beta     90.0
_cell_angle_gamma    90.0


# setting 
# _symmetry_space_group_name_H-M 'I4/mmm'


loop_
_symmetry_equiv_pos_as_xyz
'x,y,z'
'-y,x,z'
'y,-x,z'
'x,-y,-z'
'-x,y,-z'
'-x,-y,z'
'y,x,-z'
'-y,-x,-z'
'-x,-y,-z'
'y,-x,-z'
'-y,x,-z'
'-x,y,z'
'x,-y,z'
'x,y,-z'
'-y,-x,z'
'y,x,z'
'x+1/2,y+1/2,z+1/2'
'-y+1/2,x+1/2,z+1/2'
'y+1/2,-x+1/2,z+1/2'
'x+1/2,-y+1/2,-z+1/2'
'-x+1/2,y+1/2,-z+1/2'
'-x+1/2,-y+1/2,z+1/2'
'y+1/2,x+1/2,-z+1/2'
'-y+1/2,-x+1/2,-z+1/2'
'-x+1/2,-y+1/2,-z+1/2'
'y+1/2,-x+1/2,-z+1/2'
'-y+1/2,x+1/2,-z+1/2'
'-x+1/2,y+1/2,z+1/2'
'x+1/2,-y+1/2,z+1/2'
'x+1/2,y+1/2,-z+1/2'
'-y+1/2,-x+1/2,z+1/2'
'y+1/2,x+1/2,z+1/2'


loop_
_atom_site_label
_atom_site_type_sumbol
_atom_site_fract_x
_atom_site_fract_y
_atom_site_fract_z
_atom_site_occupancy
_atom_site_U_iso_or_equiv
Si1 Si 0.1796 0.0 0.0552 0.875 0.0608
Si2 Si 0.3781 0.2005 0.2006 0.875 0.0608
Si3 Si 0.3748 0.0 0.1341 0.875 0.0608
Al1 Al 0.1796 0.0 0.0552 0.125 0.0608
Al2 Al 0.3781 0.2005 0.2006 0.125 0.0608
Al3 Al 0.3748 0.0 0.1341 0.125 0.0608
O1 O 0.2965 0.0 0.0876 1.0 0.0481
O2 O 0.2095 0.0 0.0 1.0 0.0481
O3 O 0.1060 0.1060 0.0665 1.0 0.0481
O4 O 0.3525 0.1475 0.25 1.0 0.0481
O5 O 0.3576 0.1116 0.1606 1.0 0.0481
O6 O 0.5 0.2561 0.2040 1.0 0.0481
O7 O 0.3153 0.3153 0.1911 1.0 0.0481
O8 O 0.5 0.0 0.1122 1.0 0.0481
K1 K 0.5 0.5 0.1937 0.76 0.0507
K2 K 0.5 0.0 0.0 0.54 0.0507

File: zeolite_database/UOS0.cif
data_IM-16
_cell_length_a        15.0861
_cell_length_b        17.7719
_cell_length_c        19.9764
_cell_angle_alpha    90.00
_cell_angle_beta     90.00
_cell_angle_gamma    90.00


# setting 
# _symmetry_space_group_name_H-M 'Cmcm'


loop_
_symmetry_equiv_pos_as_xyz
'x,y,z'
'x,-y,-z'
'-x,y,-z+1/2'
'-x,-y,z+1/2'
'-x,-y,-z'
'-x,y,z'
'x,-y,z-1/2'
'x,y,-z-1/2'
'x+1/2,y+1/2,z'
'x+1/2,-y+1/2,-z'
'-x+1/2,y+1/2,-z+1/2'
'-x+1/2,-y+1/2,z+1/2'
'-x+1/2,-y+1/2,-z'
'-x+1/2,y+1/2,z'
'x+1/2,-y+1/2,z-1/2'
'x+1/2,y+1/2,-z-1/2'


loop_
_atom_site_label
_atom_site_type_sumbol
_atom_site_fract_x
_atom_site_fract_y
_atom_site_fract_z
_atom_site_occupancy
_atom_site_U_iso_or_equiv
Ge1 Ge 0.3979 0.38872 0.44864 0.625 0.0005
Si1 Si 0.3979 0.38872 0.44864 0.375 0.0005
Ge2 Ge 0.3964 0.33933 0.60215 0.526 0.0005
Si2 Si 0.3964 0.33933 0.60215 0.474 0.0005
Ge3 Ge 0.1034 0.28321 0.59519 0.555 0.0005
Si3 Si 0.1034 0.28321 0.59519 0.445 0.0005
Si4 Si 0.3975 0.16704 0.5595 0.478 0.0005
Ge4 Ge 0.3975 0.16704 0.5595 0.522 0.0005
Si5 Si 0.2258 0.3901 0.67049 0.893 0.0005
Ge5 Ge 0.2258 0.3901 0.67049 0.107 0.0005
Si6 Si 0.2760 0.0289 0.57462 0.808 0.0005
Ge6 Ge 0.2760 0.0289 0.57462 0.192 0.0005
O1 O 0.3583 0.3685 0.5266 1.0 0.0006
O2 O 0.5 0.4205 0.4530 1.0 0.0006
O3 O 0.3960 0.2466 0.6039 1.0 0.0006
O4 O 0.3319 0.3749 0.6602 1.0 0.0006
O5 O 0.5 0.3727 0.6132 1.0 0.0006
O6 O 0.1735 0.3141 0.6494 1.0 0.0006
O7 O 0.3720 0.1816 0.4792 1.0 0.0006
O8 O 0.3956 0.3113 0.4035 1.0 0.0006
O9 O 0.2065 0.4087 0.75 1.0 0.0006
O10 O 0.0 0.3147 0.6149 1.0 0.0006
O11 O 0.3270 0.1075 0.5911 1.0 0.0006
O12 O 0.5 0.1295 0.5624 1.0 0.0006
O13 O 0.3333 0.4566 0.4163 1.0 0.0006
O14 O 0.1908 0.4626 0.6260 1.0 0.0006
O15 O 0.2988 0.0 0.5 1.0 0.0006
Ow1 O 0.0 -0.0082 0.1602 0.109 0.0016
Ow2 O 0.2488 0.2285 0.5504 0.157 0.0016

File: zeolite_database/UOV0.cif
data_IM-17
_cell_length_a        12.6788
_cell_length_b        22.2170
_cell_length_c        39.058
_cell_angle_alpha    90.00
_cell_angle_beta     90.00
_cell_angle_gamma    90.00


# setting 
# _symmetry_space_group_name_H-M 'Amm2'


loop_
_symmetry_equiv_pos_as_xyz
'x,y,z'
'-x,-y,z'
'-x,y,z'
'x,-y,z'
'x,y+1/2,z+1/2'
'-x,-y+1/2,z+1/2'
'-x,y+1/2,z+1/2'
'x,-y+1/2,z+1/2'


loop_
_atom_site_label
_atom_site_type_sumbol
_atom_site_fract_x
_atom_site_fract_y
_atom_site_fract_z
_atom_site_occupancy
_atom_site_U_iso_or_equiv
Si1 Si 0.0000 0.4292 0.8624 1.0 0.0711
Si2 Si 0.0000 0.4300 0.9444 1.0 0.0711
Si3 Si 0.1887 0.3470 0.8396 1.0 0.0711
Si4 Si 0.1910 0.3520 0.9672 0.762 0.0711
Ge4 Ge 0.1910 0.3520 0.9672 0.238 0.0711
Si5 Si 0.3695 0.4305 0.86112 0.44 0.0711
Ge5 Ge 0.3695 0.4305 0.86112 0.56 0.0711
Si6 Si 0.1262 0.2706 0.9045 0.929 0.0711
Ge6 Ge 0.1262 0.2706 0.9045 0.071 0.0711
Si7 Si 0.1232 0.2616 0.7852 1.0 0.0711
Si8 Si 0.3764 0.4290 0.94284 0.11 0.0711
Ge8 Ge 0.3764 0.4290 0.94284 0.89 0.0711
Si9 Si 0.1258 0.2686 1.0268 0.772 0.0711
Ge9 Ge 0.1258 0.2686 1.0268 0.228 0.0711
Si10 Si 0.1222 0.1378 0.9298 1.0 0.0711
Si11 Si 0.1965 0.1328 0.8027 1.0 0.0711
Si12 Si 0.1210 0.2547 0.7040 0.927 0.0711
Ge12 Ge 0.1210 0.2547 0.7040 0.073 0.0711
Si13 Si 0.1936 0.1387 1.0048 1.0 0.0711
Si14 Si 0.1257 0.2626 1.1047 1.0 0.0711
Si15 Si 0.1212 0.0712 0.8660 1.0 0.0711
Si16 Si 0.3801 0.0714 0.7644 0.69 0.0711
Ge16 Ge 0.3801 0.0714 0.7644 0.31 0.0711
Si17 Si 0.0000 0.0691 0.7662 1.0 0.0711
Si18 Si 0.1899 0.1505 0.6623 0.791 0.0711
Ge18 Ge 0.1899 0.1505 0.6623 0.209 0.0711
Si19 Si 0.1848 0.3468 0.6479 1.0 0.0711
Si20 Si 0.3716 0.0723 1.0442 0.30 0.0711
Ge20 Ge 0.3716 0.0723 1.0442 0.70 0.0711
Si21 Si 0.0000 0.0709 1.0404 1.0 0.0711
Si22 Si 0.3741 0.0714 0.6829 0.336 0.0711
Ge22 Ge 0.3741 0.0714 0.6829 0.664 0.0711
Si23 Si 0.0000 0.0688 0.6838 1.0 0.0711
Ge24 Ge 0.3717 0.4244 0.6273 1.0 0.0711
Si25 Si 0.0000 0.4288 0.6228 1.0 0.0711
O1 O 0.0000 0.5000 0.8540 1.0 0.0603
O2 O 0.0000 0.4193 0.9035 1.0 0.0603
O3 O 0.1027 0.3985 0.8461 1.0 0.0603
O4 O 0.0000 0.5000 0.9520 1.0 0.0603
O5 O 0.1026 0.4010 0.9613 1.0 0.0603
O6 O 0.3034 0.3771 0.8399 1.0 0.0603
O7 O 0.1776 0.2945 0.8686 1.0 0.0603
O8 O 0.1698 0.3202 0.8024 1.0 0.0603
O9 O 0.3036 0.3836 0.9673 1.0 0.0603
O10 O 0.1821 0.3038 0.9366 1.0 0.0603
O11 O 0.1715 0.3216 1.0038 1.0 0.0603
O12 O 0.5000 0.4157 0.8581 1.0 0.0603
O13 O 0.3325 0.4284 0.9024 1.0 0.0603
O14 O 0.3450 0.5000 0.8444 1.0 0.0603
O15 O 0.1466 0.1998 0.9095 1.0 0.0603
O16 O 0.0000 0.2831 0.9047 1.0 0.0603
O17 O 0.0000 0.2564 0.7947 1.0 0.0603
O18 O 0.1853 0.2045 0.8001 1.0 0.0603
O19 O 0.1373 0.2665 0.7443 1.0 0.0603
O20 O 0.373 0.5000 0.9589 1.0 0.0603
O21 O 0.5000 0.4035 0.9433 1.0 0.0603
O22 O 0.0000 0.2657 1.0227 1.0 0.0603
O23 O 0.1771 0.2076 1.0142 1.0 0.0603
O24 O 0.1557 0.2790 1.0660 1.0 0.0603
O25 O 0.1513 0.0835 0.9051 1.0 0.0603
O26 O 0.0000 0.1340 0.9394 1.0 0.0603
O27 O 0.1889 0.1314 0.9642 1.0 0.0603
O28 O 0.3070 0.1124 0.7877 1.0 0.0603
O29 O 0.1035 0.1016 0.7812 1.0 0.0603
O30 O 0.1918 0.1129 0.8419 1.0 0.0603
O31 O 0.0000 0.2392 0.6964 1.0 0.0603
O32 O 0.1932 0.1991 0.6926 1.0 0.0603
O33 O 0.1532 0.3138 0.6828 1.0 0.0603
O34 O 0.3056 0.1175 1.0180 1.0 0.0603
O35 O 0.1029 0.1007 1.0233 1.0 0.0603
O36 O 0.0000 0.2544 1.1082 1.0 0.0603
O37 O 0.1862 0.2023 1.1173 1.0 0.0603
O38 O 0.1622 0.3169 1.1277 1.0 0.0603
O39 O 0.140 0.0000 0.8580 1.0 0.0603
O40 O 0.0000 0.0880 0.8595 1.0 0.0603
O41 O 0.3566 0.0862 0.7248 1.0 0.0603
O42 O 0.5000 0.0882 0.7728 1.0 0.0603
O43 O 0.359 0.0000 0.7725 1.0 0.0603
O44 O 0.0000 0.0724 0.7250 1.0 0.0603
O45 O 0.0000 0.0000 0.7776 1.0 0.0603
O46 O 0.3013 0.1176 0.6588 1.0 0.0603
O47 O 0.1023 0.1016 0.6693 1.0 0.0603
O48 O 0.2967 0.3790 0.6526 1.0 0.0603
O49 O 0.1016 0.3980 0.6394 1.0 0.0603
O50 O 0.5000 0.0892 1.0408 1.0 0.0603
O51 O 0.3332 0.0831 1.0853 1.0 0.0603
O52 O 0.3510 0.0000 1.0326 1.0 0.0603
O53 O 0.0000 0.0000 1.0326 1.0 0.0603
O54 O 0.0000 0.0814 1.0816 1.0 0.0603
O55 O 0.5000 0.0812 0.6726 1.0 0.0603
O56 O 0.339 0.0000 0.6749 1.0 0.0603
O57 O 0.0000 0.0000 0.6717 1.0 0.0603
O58 O 0.361 0.5000 0.6393 1.0 0.0603
O59 O 0.5000 0.4019 0.6312 1.0 0.0603
O60 O 0.0000 0.5000 0.6313 1.0 0.0603
H201 O2- 0.5000 0.2450 0.2059 1.16 0.1249
H202 O2- 0.5000 0.436 0.0425 1.17 0.1249
H203 O2- 0.5000 0.5000 0.3050 0.71 0.1249
H204 O2- 0.5000 0.5000 0.6975 1.02 0.1249
H205 O2- 0.1570 0.6130 0.7205 0.80 0.1249

File: zeolite_database/UOZ0.cif
data_IM-10
_cell_length_a        9.1596
_cell_length_b        9.1596
_cell_length_c        28.5614
_cell_angle_alpha    90.0
_cell_angle_beta     90.0
_cell_angle_gamma    90.0


# setting 
_symmetry_space_group_name_H-M 'P-4n2'


loop_
_symmetry_equiv_pos_as_xyz
'x,y,z'
'y,-x,-z'
'-y,x,-z'
'-x,-y,z'
'y+1/2,x+1/2,-z+1/2'
'-y+1/2,-x+1/2,-z+1/2'
'-x+1/2,y+1/2,z+1/2'
'x+1/2,-y+1/2,z+1/2'


loop_
_atom_site_label
_atom_site_type_symbol
_atom_site_fract_x
_atom_site_fract_y
_atom_site_fract_z
_atom_site_occupancy
_atom_site_U_iso_or_equiv
Ge1 Ge 0.057554 0.265994 0.570198 1 0.0111
Ge2 Ge 0.238499 0.563719 0.681376 1 0.0111
Ge3 Ge 0.237983 0.560513 0.570161 1 0.0111
Ge4 Ge 0.5 0.5 0.74953 1. 0.0111
Ge5 Ge 0.063726 0.261135 0.681355 1 0.0111
Ge6 Ge 0 0 0.5 1. 0.0111
Ge7 Ge 0.5 0.5 0.5 1. 0.0111
O1 O 0.197332 0.385597 0.55494 1 0.0125
O2 O 0.103463 0.118106 0.535923 1 0.0125
O3 O 0.287778 0.634179 0.624067 0.49 0.0125
O4 O 0.319534 0.524467 0.626056 0.51 0.0125
O5 O 0.093401 0.644845 0.540062 0.525 0.0125
O6 O 0.133705 0.726322 0.568163 0.475 0.0125
O7 O 0.15964 0.40423 0.706751 0.59 0.0125
O8 O 0.238351 0.366838 0.682042 0.41 0.0125
O9 O 0.39737 0.60704 0.715278 1 0.0125
O10 O 0.389102 0.380626 0.783688 1 0.0125
O11 O 0.082566 0.19716 0.626293 1 0.0125
O12 O 0.387271 0.608423 0.535217 1 0.0125
O13 O -0.116377 0.304173 0.693352 1 0.0125
F1 F 0 0.5 0.621325 1 0.0431
N1 N 0.5 0 0.895049 0.5 0.0317
C1 C 0.458354 0.086236 0.854073 0.25 0.0317
C2 C 0.466741 -0.005755 0.810418 0.25 0.0317
C3 C 0.464016 0.075983 0.765342 0.25 0.0317
C4 C 0.521312 0.001888 0.72205 0.25 0.0317
C5 C 0.464376 0.074942 0.677103 0.25 0.0317
C6 C 0.573944 0.004541 0.640131 0.25 0.0317
N2 N 0.5 0 0.594386 0.5 0.0317
C7 C 0.478084 0.157763 0.5777 0.25 0.0317
C8 C 0.343714 -0.071832 0.589528 0.25 0.0317
C9 C 0.581305 -0.081456 0.559299 0.25 0.0317
C10 C 0.510181 0.087124 0.938347 0.25 0.0317
C11 C 0.671933 -0.055277 0.89107 0.25 0.0317
C12 C 0.423748 -0.148161 0.90023 0.25 0.0317
H1 H 0.362407 0.111698 0.86008 0.25 0.0550
H2 H 0.524924 0.166835 0.855114 0.25 0.0550
H3 H 0.560954 -0.056085 0.806906 0.25 0.0550
H4 H 0.394335 -0.072303 0.805592 0.25 0.0550
H5 H 0.377379 0.107577 0.758475 0.25 0.0550
H6 H 0.532806 0.145673 0.768546 0.25 0.0550
H7 H 0.618868 0.018997 0.723731 0.25 0.0550
H8 H 0.498896 -0.09615 0.723971 0.25 0.0550
H9 H 0.370005 0.040108 0.676249 0.25 0.0550
H10 H 0.470215 0.173041 0.684282 0.25 0.0550
H11 H 0.660313 0.060165 0.636805 0.25 0.0550
H12 H 0.597178 -0.095188 0.647466 0.25 0.0550
H13 H 0.422355 0.146244 0.552667 0.25 0.0550
H14 H 0.435379 0.199584 0.60988 0.25 0.0550
H15 H 0.571872 0.186646 0.572822 0.25 0.0550
H16 H 0.283351 -0.009965 0.610798 0.25 0.0550
H17 H 0.329599 -0.077733 0.559852 0.25 0.0550
H18 H 0.363064 -0.15554 0.608798 0.25 0.0550
H19 H 0.566349 -0.024638 0.532147 0.25 0.0550
H20 H 0.676897 -0.081878 0.573971 0.25 0.0550
H21 H 0.533692 -0.168122 0.559324 0.25 0.0550
H22 H 0.469086 0.17771 0.929384 0.25 0.0550
H23 H 0.462636 0.036484 0.963155 0.25 0.0550
H24 H 0.605964 0.095149 0.942964 0.25 0.0550
H25 H 0.716576 0.01514 0.875982 0.25 0.0550
H26 H 0.70732 -0.08074 0.915723 0.25 0.0550
H27 H 0.660189 -0.126006 0.869035 0.25 0.0550
H28 H 0.401635 -0.1588 0.929336 0.25 0.0550
H29 H 0.349666 -0.127763 0.878288 0.25 0.0550
H30 H 0.485538 -0.215233 0.884104 0.25 0.0550

File: zeolite_database/USI0.cif
data_IM-6
_cell_length_a        9.848
_cell_length_b        12.470
_cell_length_c        12.603
_cell_angle_alpha    63.47
_cell_angle_beta     74.56
_cell_angle_gamma    76.03


# setting 
# _symmetry_space_group_name_H-M 'P-1'


loop_
_symmetry_equiv_pos_as_xyz
'x,y,z'
'-x,-y,-z'


loop_
_atom_site_label
_atom_site_type_sumbol
_atom_site_fract_x
_atom_site_fract_y
_atom_site_fract_z
_atom_site_occupancy
_atom_site_U_iso_or_equiv
Ga1 Ga 0.2002 0.88246 0.51811 0.6 0.0239
Ga2 Ga -0.0973 0.59856 0.83766 0.6 0.0233
Ga3 Ga -0.3669 0.8381 0.494 0.6 0.0360
Ga4 Ga -0.6079 0.6602 0.9031 0.6 0.0276
Ga5 Ga -0.5314 0.4647 0.69 0.6 0.0217
Co1 Co 0.2002 0.88246 0.51811 0.4 0.0239
Co2 Co -0.0973 0.59856 0.83766 0.4 0.0233
Co3 Co -0.3669 0.8381 0.494 0.4 0.0360
Co4 Co -0.6079 0.6602 0.9031 0.4 0.0276
Co5 Co -0.5314 0.4647 0.69 0.4 0.0217
P1 P -0.1157 0.8306 0.5996 1 0.0271
P2 P -0.6384 0.8967 0.6851 1 0.0324
P3 P -0.3387 0.4913 0.8294 1 0.0293
P4 P -0.5482 0.6979 0.4512 1 0.0265
P5 P -0.7898 0.4894 0.8831 1 0.0250
O1 O 0.3449 0.8111 0.4332 1 0.0470
O2 O 0.2367 0.8668 0.6602 1 0.0560
O3 O 0.1828 1.0447 0.4144 1 0.0640
O4 O 0.0392 0.8217 0.5362 1 0.0570
O5 O -0.1569 0.5992 0.9893 1 0.0420
O6 O 0.0909 0.5331 0.811 1 0.0431
O7 O -0.1271 0.7579 0.7355 1 0.0480
O8 O -0.1814 0.5035 0.8006 1 0.0360
O9 O -0.1928 0.7768 0.5474 1 0.0450
O10 O -0.3419 0.9707 0.3448 1 0.0540
O11 O -0.5024 0.8579 0.6154 1 0.0811
O12 O -0.4091 0.7194 0.4621 1 0.0510
O13 O -0.6346 0.8278 0.821 1 0.0390
O14 O -0.7436 0.5947 0.8841 1 0.0480
O15 O -0.4216 0.5938 0.863 1 0.0529
O16 O -0.6344 0.63 1.066 1 0.0431
O17 O -0.4692 0.3307 0.6577 1 0.0740
O18 O -0.6684 0.418 0.8276 1 0.0370
O19 O -0.606 0.5942 0.5629 1 0.0390
O20 O -0.3737 0.4928 0.7188 1 0.0529
H2O1 O -0.3851 0.9319 1.0064 0.5 0.5205
N1 N -0.0045 0.4158 0.6219 1 0.2140
C2 C -0.0727 0.4004 0.5392 1 0.1545
C3 C -0.1214 0.5224 0.4469 1 0.1431
C4 C 0.042 0.2921 0.7117 0.5 0.1634
N11 N -0.2357 0.9348 0.9419 0.5 0.3445
C12 C -0.313 0.8888 0.8869 0.5 0.2812
C13 C -0.4663 0.9 0.9468 0.5 0.3154
N14 N -0.5191 1.0331 0.9038 0.5 0.3534
C15 C -0.4399 1.0838 0.953 0.5 0.3293
C16 C -0.286 1.0685 0.8965 0.5 0.3724
C17 C -0.0802 0.9172 0.8914 0.5 0.2242

File: zeolite_database/UTL0.cif
data_IM-12
_cell_length_a        29.8004
_cell_length_b        13.9926
_cell_length_c        12.3926
_cell_angle_alpha    90.0
_cell_angle_beta     105.185
_cell_angle_gamma    90.0


# setting 
# _symmetry_space_group_name_H-M 'C2/m'


loop_
_symmetry_equiv_pos_as_xyz
'x,y,z'
'-x,y,-z'
'-x,-y,-z'
'x,-y,z'
'x+1/2,y+1/2,z'
'-x+1/2,y+1/2,-z'
'-x+1/2,-y+1/2,-z'
'x+1/2,-y+1/2,z'


loop_
_atom_site_label
_atom_site_type_sumbol
_atom_site_fract_x
_atom_site_fract_y
_atom_site_fract_z
_atom_site_occupancy
_atom_site_U_iso_or_equiv
Ge1 Ge 0.4474 0.6144 0.8253 0.77 0.0380
Ge2 Ge 0.4408 0.6125 1.0867 0.753 0.0279
Si1 Si 0.2676 1 0.7912 1 0.0494
Si2 Si 0.2291 0.5 0.8244 1 0.0494
Si3 Si 0.3052 0.5 0.6799 1 0.0494
Si4 Si 0.2284 0.5 0.4591 1 0.0494
Si5 Si 0.2951 0.7974 1.2393 1 0.0494
Si6 Si 0.2972 0.7965 0.4923 1 0.0494
Si7 Si 0.3044 0.7988 0.8584 1 0.0494
Si8 Si 0.3468 0.6978 1.0903 1 0.0494
Si9 Si 0.3561 0.6997 0.6986 1 0.0494
Si10 Si 0.2955 0.5 1.0606 1 0.0494
O1 O 0.3011 0.9045 1.2108 1 0.0760
O2 O 0.3369 0.5951 0.709 1 0.0760
O3 O 0.2385 0.5 0.3398 1 0.0760
O4 O 0.2482 0.5 0.96 1 0.0760
O5 O 0.4285 0.6159 0.9437 1 0.0760
O6 O 0.3307 0.7319 1.1994 1 0.0760
O7 O 0.329 0.7749 0.9903 1 0.0760
O8 O 0.4373 0.5 1.139 1 0.0760
O9 O 0.5036 0.649 0.834 0.5 0.0760
O9' O 0.5032 0.667 0.865 0.5 0.0760
O10 O 0.4466 0.5 0.771 1 0.0760
O11 O 0.4027 0.6876 1.1289 1 0.0760
O12 O 0.2821 0.5 1.1811 1 0.0760
O13 O 0.4127 0.6952 0.7273 1 0.0760
O14 O 0.297 0.9096 0.8436 1 0.0760
O15 O 0.25 0.75 0.5 1 0.0760
O16 O 0.3254 0.5943 1.0516 1 0.0760
O17 O 0.3368 0.7686 0.7804 1 0.0760
O18 O 0.2694 0.5 0.7591 1 0.0760
O19 O 0.3001 0.906 0.5276 1 0.0760
O20 O 0.2786 0.5 0.5463 1 0.0760
O21 O 0.3055 0.784 0.3718 1 0.0760
O22 O 0.3361 0.7339 0.5701 1 0.0760
O23 O 0.2558 0.7398 0.8219 1 0.0760

File: zeolite_database/UWY0.cif
data_IM-20
_cell_length_a        25.1611
_cell_length_b        12.7013
_cell_length_c        11.6001
_cell_angle_alpha    90.00
_cell_angle_beta     90.00
_cell_angle_gamma    90.00


# setting 
_symmetry_space_group_name_H-M 'Pmmm'


loop_
_symmetry_equiv_pos_as_xyz
'x,y,z'
'x,-y,-z'
'-x,y,-z'
'-x,-y,z'
'-x,-y,-z'
'-x,y,z'
'x,-y,z'
'x,y,-z'


loop_
_atom_site_label
_atom_site_type_symbol
_atom_site_fract_x
_atom_site_fract_y
_atom_site_fract_z
_atom_site_occupancy
_atom_site_U_iso_or_equiv
Ge2 Si 0.3446 0.3763 0.3616 0.3110 0.0234
Ge2 Si 0.3446 0.3763 0.3616 0.3110 0.0234
Ge3 Si 0.2186 0.3771 0.3622 0.4060 0.0234
Ge3 Si 0.2186 0.3771 0.3622 0.4060 0.0234
Ge7 Ge 0.3877 0.1917 0.2220 0.1850 0.0234
Ge1 Ge 0.0598 0.1261 0.3678 0.1050 0.0234
Ge1 Ge 0.0598 0.1261 0.3678 0.1050 0.0234
Si4 Ge 0.1946 0.1259 0.0000 0.1760 0.0234
Si4 Ge 0.1946 0.1259 0.0000 0.1760 0.0234
Si5 Ge 0.3237 0.1260 0.0000 0.3620 0.0234
Si5 Ge 0.3237 0.1260 0.0000 0.3620 0.0234
Si6 Ge 0.5000 0.1251 0.1364 0.0640 0.0234
Si6 Ge 0.5000 0.1251 0.1364 0.0640 0.0234
Si7 Si 0.3876 0.1922 0.2216 0.8150 0.0234
Si8 Ge 0.1596 0.1941 0.2456 0.1550 0.0234
Si8 Ge 0.1596 0.1941 0.2456 0.1550 0.0234
Si9 Ge 0.3480 0.0000 0.3630 0.0610 0.0234
Si9 Ge 0.3480 0.0000 0.3630 0.0610 0.0234
Si10 Ge 0.2198 0.0000 0.3623 0.3400 0.0234
Si10 Ge 0.2198 0.0000 0.3623 0.3400 0.0234
O1 O 0.3573 0.3467 0.5000 1.0000 0.0270
O2 O 0.2597 0.1449 0.0000 1.0000 0.0270
O3 O 0.5000 0.1384 0.0000 1.0000 0.0270
O4 O 0.2058 0.3468 0.5000 1.0000 0.0270
O5 O 0.2045 0.5000 0.3324 1.0000 0.0270
O6 O 0.1816 0.0000 0.0000 1.0000 0.0270
O7 O 0.2846 0.0000 0.3332 1.0000 0.0270
O8 O 0.5000 0.0000 0.1683 1.0000 0.0270
O9 O 0.1813 0.3068 0.2796 1.0000 0.0270
O10 O 0.2815 0.3528 0.3319 1.0000 0.0270
O11 O 0.1676 0.1800 0.8880 1.0000 0.0270
O12 O 0.1931 0.1047 0.3075 1.0000 0.0270
O13 O 0.2067 0.0000 0.5000 1.0000 0.0270
O14 O 0.3745 0.1030 0.3097 1.0000 0.0270
O15 O 0.4474 0.1821 0.1870 1.0000 0.0270
O16 O 0.3602 0.0000 0.5000 1.0000 0.0270
O17 O 0.3808 0.3030 0.2786 1.0000 0.0270
O18 O 0.3491 0.1806 0.1125 1.0000 0.0270
O19 O 0.3594 0.5000 0.3322 1.0000 0.0270
O20 O 0.0000 0.1535 0.3321 1.0000 0.0270
O21 O 0.0974 0.1859 0.2794 1.0000 0.0270
O22 O 0.0697 0.0000 0.3573 1.0000 0.0270
O23 O 0.0714 0.1649 0.5000 1.0000 0.0270
O24 O 0.3365 0.0000 0.0000 1.0000 0.0270
Ow1 O 0.0708 0.3744 0.2541 0.6330 0.0850
Ow2 O 0.0342 0.0988 0.1105 0.7430 0.0850
Ow3 O 0.5000 0.3352 0.0000 0.2700 0.0850
Ow4 O 0.2814 0.2196 0.5000 0.5460 0.0850
Ge1 Ge 0.0598 0.1261 0.3678 0.1050 0.0234
Ge1 Ge 0.0598 0.1261 0.3678 0.1050 0.0234
Si4 Ge 0.1946 0.1259 0.0000 0.1760 0.0234
Si4 Ge 0.1946 0.1259 0.0000 0.1760 0.0234
Si5 Ge 0.3237 0.1260 0.0000 0.3620 0.0234
Si5 Ge 0.3237 0.1260 0.0000 0.3620 0.0234
Si6 Ge 0.5000 0.1251 0.1364 0.0640 0.0234
Si6 Ge 0.5000 0.1251 0.1364 0.0640 0.0234
Si7 Si 0.3876 0.1922 0.2216 0.8150 0.0234
Si8 Ge 0.1596 0.1941 0.2456 0.1550 0.0234
Si8 Ge 0.1596 0.1941 0.2456 0.1550 0.0234
Si9 Ge 0.3480 0.0000 0.3630 0.0610 0.0234
Si9 Ge 0.3480 0.0000 0.3630 0.0610 0.0234
Si10 Ge 0.2198 0.0000 0.3623 0.3400 0.0234
Si10 Ge 0.2198 0.0000 0.3623 0.3400 0.0234

File: zeolite_database/VET0.cif
data_VPI-8
_cell_length_a         13.045
_cell_length_b         13.045
_cell_length_c         5.034
_cell_angle_alpha     90
_cell_angle_beta      90
_cell_angle_gamma     90


# setting 
_symmetry_space_group_name_H-M 'P-4'


loop_
_symmetry_equiv_pos_as_xyz
'x,y,z'
'y,-x,-z'
'-y,x,-z'
'-x,-y,z'


loop_
_atom_site_label
_atom_site_type_symbol
_atom_site_fract_x
_atom_site_fract_y
_atom_site_fract_z
_atom_site_occupancy
_atom_site_U_iso_or_equiv
SI1 Si 0.0000 0.0000 0.5000 1.0 0.0130
SI2 Si 0.1991 0.0485 0.7568 1.0 0.0130
SI3 Si 0.8341 0.2830 0.7444 1.0 0.0130
SI4 Si 0.6512 0.1468 0.7630 1.0 0.0130
SI5 Si 0.5182 0.12278 0.2656 1.0 0.0130
O34 O 0.7159 0.2492 0.7089 1.0 0.0250
O32 O 0.8867 0.2442 0.0133 1.0 0.0250
O35 O 0.8253 0.4062 0.748 1.0 0.0250
O24 O 0.7243 0.0464 0.7842 1.0 0.0250
O55 O 0.5000 0.0000 0.243 1.0 0.0250
O12 O 0.0746 0.0195 0.7489 1.0 0.0250
O54 O 0.5575 0.1441 0.5614 1.0 0.0250
O45 O 0.5998 0.1581 0.0521 1.0 0.0250
O23 O 0.9048 0.2340 0.5175 1.0 0.0250

File: zeolite_database/VFI0.cif
data_VPI-5
_cell_length_a         18.9752
_cell_length_b         18.9752
_cell_length_c         8.1044
_cell_angle_alpha     90
_cell_angle_beta      90
_cell_angle_gamma     120


# setting 
# _symmetry_space_group_name_H-M 'P63'


loop_
_symmetry_equiv_pos_as_xyz
'x,y,z'
'x-y,x,z+1/2'
'y,-x+y,z+1/2'
'-y,x-y,z'
'-x+y,-x,z'
'-x,-y,z+1/2'


loop_
_atom_site_label
_atom_site_type_sumbol
_atom_site_fract_x
_atom_site_fract_y
_atom_site_fract_z
_atom_site_occupancy
_atom_site_U_iso_or_equiv
Al1 Al 0.385 -0.001 0.239 1.0 0.0030
Al2 Al 0.474 -0.173 0.204 1.0 0.0030
Al3 Al 0.654 0.169 0.198 1.0 0.0030
P1 P 0.550 -0.001 0.358 1.0 0.0100
P2 P 0.311 -0.185 0.320 1.0 0.0100
P3 P 0.507 0.185 0.309 1.0 0.0100
O1 O 0.470 0.001 0.339 1.0 0.0190
O2 O 0.431 0.009 0.037 1.0 0.0190
O3 O 0.322 -0.112 0.223 1.0 0.0190
O4 O 0.430 0.111 0.255 1.0 0.0190
O5 O 0.540 -0.074 0.264 1.0 0.0190
O6 O 0.619 0.072 0.278 1.0 0.0190
O7 O 0.512 -0.231 0.280 1.0 0.0190
O8 O 0.378 -0.206 0.280 1.0 0.0190
O9 O 0.474 -0.175 -0.015 1.0 0.0190
O10 O 0.311 -0.168 0.500 1.0 0.0190
O11 O 0.575 0.195 0.198 1.0 0.0190
O12 O 0.739 0.236 0.315 1.0 0.0190
H2O1 O2-(H2O) 0.339 0.005 0.465 1.0 0.0270
H2O2 O2-(H2O) 0.290 0.002 0.160 1.0 0.0270
H2O3 O2-(H2O) 0.314 0.130 -0.028 1.0 0.0900
H2O4 O2-(H2O) 0.248 0.055 -0.288 1.0 0.1270
H2O5 O2-(H2O) 0.193 0.045 -0.566 1.0 0.1270
H2O6 O2-(H2O) 0.319 0.189 -0.539 1.0 0.0900
H2O7 O2-(H2O) 0.100 0.053 0.165 1.0 0.1270

File: zeolite_database/VNI0.cif
data_VPI-9
_cell_length_a         9.8837
_cell_length_b         9.8837
_cell_length_c         73.6505
_cell_angle_alpha     90
_cell_angle_beta      90
_cell_angle_gamma     90


# setting 
# _symmetry_space_group_name_H-M 'P41212'


loop_
_symmetry_equiv_pos_as_xyz
'x,y,z'
'-y+1/2,x+1/2,z+1/4'
'y+1/2,-x+1/2,z+3/4'
'x+1/2,-y+1/2,-z+3/4'
'-x+1/2,y+1/2,-z+1/4'
'-x,-y,z+1/2'
'y,x,-z'
'-y,-x,-z+1/2'


loop_
_atom_site_label
_atom_site_type_sumbol
_atom_site_fract_x
_atom_site_fract_y
_atom_site_fract_z
_atom_site_occupancy
_atom_site_U_iso_or_equiv
Si1 Si -0.05560 0.14097 0.04647 1.0 0.0041
Si2 Si 0.12355 0.36647 0.03339 1.0 0.0041
Si3 Si 0.34788 0.54161 0.04577 1.0 0.0041
Si4 Si 0.64551 0.45059 0.04531 1.0 0.0041
Si5 Si 0.70956 0.22908 0.01951 1.0 0.0041
Si6 Si 0.91831 0.59382 0.03688 1.0 0.0041
Zn7 Zn 0.76905 0.26960 0.07855 1.0 0.0100
Si8 Si 0.85239 0.37616 0.11695 1.0 0.0041
Si9 Si 0.63992 0.15641 0.11374 1.0 0.0041
Si10 Si 0.35908 0.14462 0.13017 1.0 0.0041
Si11 Si 0.13640 0.35246 0.13429 1.0 0.0041
Zn12 Zn 0.27595 0.23519 0.16979 1.0 0.0100
Si13 Si 0.43977 0.36294 0.20263 1.0 0.0041
Si14 Si 0.21756 0.29059 0.22953 1.0 0.0041
Zn15 Zn -0.00008 0.50334 0.24691 1.0 0.0100
O1 O 0.56914 0.90441 0.07753 1.25 0.0370
O2 O -0.08423 0.17140 0.06759 1.0 0.0250
O3 O 0.41652 0.41652 0.00000 0.25 0.0370
O4 O -0.17747 0.18145 0.03360 1.0 0.0250
O5 O 0.27867 0.39943 0.04014 1.0 0.0250
O6 O 0.02165 0.47477 0.04195 1.0 0.0250
O7 O 0.11120 0.37695 0.01106 1.0 0.0250
O8 O 0.62218 0.62218 0.00000 0.75 0.0370
O9 O 0.65363 0.37488 0.02615 1.0 0.0250
O10 O 0.77309 0.55290 0.04576 1.0 0.0250
O11 O 0.76847 0.24075 -0.00018 1.0 0.0250
O12 O 0.59335 0.11791 0.01974 1.0 0.0250
O13 O 0.91157 0.61905 0.01426 1.0 0.0250
O14 O 0.96658 0.72981 0.04654 1.0 0.0250
O15 O 0.64151 0.34871 0.06225 1.0 0.0250
O16 O 0.85799 0.39098 0.09506 1.0 0.0250
O17 O 0.66199 0.14092 0.09257 1.0 0.0250
O18 O 0.73381 0.27261 0.12267 1.0 0.0250
O19 O 0.68028 0.02001 0.12391 1.0 0.0250
O20 O 0.48533 0.19440 0.11787 1.0 0.0250
O21 O 0.23709 0.24422 0.12539 1.0 0.0250
O22 O 0.38915 0.14632 0.15157 1.0 0.0250
O23 O 0.31402 -0.00248 0.12264 1.0 0.0250
O24 O 0.13419 0.33967 0.15616 1.0 0.0250
O25 O -0.00850 0.32063 0.12528 1.0 0.0250
O26 O 0.36760 0.38136 0.18320 1.0 0.0250
O27 O 0.20338 0.09310 0.18492 1.0 0.0250
O28 O 0.33256 0.36743 0.21848 1.0 0.0250
O29 O 0.18986 0.14876 0.21931 1.0 0.0250
O30 O 0.08186 0.37815 0.23040 1.0 0.0250
Rb1 Rb 0.00301 0.00830 0.11980 0.875 0.0370
Rb2 Rb 0.16907 0.36207 0.08261 0.875 0.0370
Rb3 Rb 0.41652 0.41652 0.00000 0.75 0.0370
O3 O 0.41652 0.41652 0.00000 0.25 0.0370
Rb4 Rb 0.07877 0.07877 0.00000 1.0 0.0370
Rb5 Rb 0.64934 0.84320 0.03976 0.875 0.0370
Rb6 Rb 0.40656 0.13336 0.04950 0.75 0.0370
K6 K 0.32838 0.13511 0.03545 0.25 0.0370
Rb7 Rb 0.83939 0.69102 0.08693 0.75 0.0370
K7 K 0.86257 0.61323 0.07771 0.25 0.0370
Rb8 Rb 0.62218 0.62218 0.00000 0.25 0.0370
O8 O 0.62218 0.62218 0.00000 0.75 0.0370
Rb9 Rb 0.53776 0.56878 0.08892 0.375 0.0370
O1 O 0.56914 0.90441 0.07753 1.25 0.0370

File: zeolite_database/VSV0.cif
data_VPI-7
_cell_length_a         39.88
_cell_length_b         10.326
_cell_length_c         10.219
_cell_angle_alpha     90
_cell_angle_beta      90
_cell_angle_gamma     90


# setting 
_symmetry_space_group_name_H-M 'Fdd2'


loop_
_symmetry_equiv_pos_as_xyz
'x,y,z'
'-x,-y,z'
'-x+1/4,y+1/4,z+1/4'
'x+1/4,-y+1/4,z+1/4'
'x,y+1/2,z+1/2'
'-x,-y+1/2,z+1/2'
'-x+1/4,y+3/4,z+3/4'
'x+1/4,-y+3/4,z+3/4'
'x+1/2,y,z+1/2'
'-x+1/2,-y,z+1/2'
'-x+3/4,y+1/4,z+3/4'
'x+3/4,-y+1/4,z+3/4'
'x+1/2,y+1/2,z'
'-x+1/2,-y+1/2,z'
'-x+3/4,y+3/4,z+1/4'
'x+3/4,-y+3/4,z+1/4'


loop_
_atom_site_label
_atom_site_type_symbol
_atom_site_fract_x
_atom_site_fract_y
_atom_site_fract_z
_atom_site_occupancy
_atom_site_U_iso_or_equiv
NA1 Na 0.1269 0.201 0.059 0.89 0.0200
NA2 Na 0.2549 0.069 0.762 0.89 0.0200
SI1 Si 0.0 0.0 0.0 1.0 0.0236
SI2 Si 0.0718 0.4537 0.565 1.0 0.0236
SI3 Si 0.0868 0.1622 0.571 1.0 0.0236
SI4 Si 0.0904 0.4481 0.855 1.0 0.0236
ZN1 Zn 0.05488 0.1640 0.856 1.0 0.0236
O1 O 0.0087 0.1255 0.910 1.0 0.0110
O2 O 0.0319 0.464 0.589 1.0 0.0110
O3 O 0.0850 0.054 0.955 1.0 0.0110
O4 O 0.0809 0.3082 0.519 1.0 0.0110
O5 O 0.0572 0.120 0.670 1.0 0.0110
O6 O 0.0610 0.3481 0.887 1.0 0.0110
O7 O 0.0902 0.488 0.702 1.0 0.0110
O8 O 0.1228 0.142 0.641 1.0 0.0110
O9 O 0.0836 0.081 0.435 1.0 0.0110
H2O1 O2-(H2O) 0.0889 0.299 0.213 1.23 0.0700
H2O2 O2-(H2O) 0.25 0.75 0.124 1.3 0.0700
H2O3 O2-(H2O) 0.2237 0.627 0.436 1.23 0.0700

File: zeolite_database/WEI0.cif
data_Weinebeneite
_cell_length_a         11.897
_cell_length_b         9.707
_cell_length_c         9.633
_cell_angle_alpha     90
_cell_angle_beta      95.76
_cell_angle_gamma     90


# setting 
_symmetry_space_group_name_H-M 'C1c1'


loop_
_symmetry_equiv_pos_as_xyz
'x,y,z'
'x,-y,z+1/2'
'x+1/2,y+1/2,z'
'x+1/2,-y+1/2,z+1/2'


loop_
_atom_site_label
_atom_site_type_symbol
_atom_site_fract_x
_atom_site_fract_y
_atom_site_fract_z
_atom_site_occupancy
_atom_site_U_iso_or_equiv
Ca Ca 0.1124 0.0853 0.3718 1.0 0.0167
Be1 Be -0.3006 0.8817 0.1613 1.0 0.0082
Be2 Be -0.1925 0.3821 0.3460 1.0 0.0099
Be3 Be 0.0014 0.5184 0.2517 1.0 0.0084
P1 P 0.2785 0.0985 0.1409 1.0 0.0068
P2 P -0.2780 0.0992 0.3606 1.0 0.0090
O1 O -0.0939 0.6163 0.1650 1.0 0.0110
O2 O 0.2150 0.7795 0.6971 1.0 0.0123
O3 O 0.2388 0.9725 0.2213 1.0 0.0090
O4 O 0.2431 0.9230 0.4847 1.0 0.0113
O5 O 0.2853 0.7213 0.3029 1.0 0.0129
O6 O 0.2573 0.5836 0.5177 1.0 0.0115
O7 O 0.0943 0.6210 0.3323 1.0 0.0158
O8 O 0.2597 0.4676 0.2905 1.0 0.0125
OH9 O1-(OH) 0.0638 0.4212 0.1442 1.0 0.0137
OH10 O1-(OH) -0.0622 0.4263 0.3603 1.0 0.0132
H2O1 O2-(H2O) -0.5254 0.6453 0.1881 1.0 0.0234
H2O2 O2-(H2O) 0.4918 0.3807 0.3780 1.0 0.0279
H2O3 O2-(H2O) 0.4905 0.3629 0.0437 1.0 0.0265
H2O41 O2-(H2O) 0.2250 0.7474 0.0035 0.55 0.0277
H2O42 O2-(H2O) 0.1950 0.7323 0.0061 0.45 0.0220

File: zeolite_database/WEN0.cif
data_Wenkite
_cell_length_a         13.511
_cell_length_b         13.511
_cell_length_c         7.462
_cell_angle_alpha     90
_cell_angle_beta      90
_cell_angle_gamma     120


# setting 
# _symmetry_space_group_name_H-M 'P-62m'


loop_
_symmetry_equiv_pos_as_xyz
'x,y,z'
'-x+y,-x,-z'
'-y,x-y,-z'
'-y,x-y,z'
'-x+y,-x,z'
'x-y,-y,-z'
'-x,-x+y,-z'
'y,x,-z'
'x,y,-z'
'y,x,z'
'x-y,-y,z'
'-x,-x+y,z'


loop_
_atom_site_label
_atom_site_type_sumbol
_atom_site_fract_x
_atom_site_fract_y
_atom_site_fract_z
_atom_site_occupancy
_atom_site_U_iso_or_equiv
NA Na 0.4988 0.2743 0.0 0.083 0.0306
K1 K 0.0 0.0 0.5 0.125 0.0258
K2 K 0.3932 0.0 0.5 0.125 0.0225
CA Ca 0.4988 0.2743 0.0 0.917 0.0306
BA1 Ba 0.0 0.0 0.5 0.875 0.0258
BA2 Ba 0.3932 0.0 0.5 0.875 0.0225
S S 0.5200 0.5200 0.0 1.0 0.0165
SI1 Si 0.2666 0.1336 0.2178 0.60 0.0101
SI2 Si 0.4380 0.3008 0.5 0.56 0.0051
SI3 Si 0.66667 0.33333 0.3970 0.11 0.0051
AL1 Al 0.2666 0.1336 0.2178 0.40 0.0101
AL2 Al 0.4380 0.3008 0.5 0.44 0.0051
AL3 Al 0.66667 0.33333 0.3970 0.39 0.0051
O1 O 0.296 0.145 0.0 1.0 0.0025
O2 O 0.392 0.215 0.317 1.0 0.0177
O3 O 0.216 0.0 0.294 1.0 0.0101
O4 O 0.170 0.170 0.275 1.0 0.0127
O5 O 0.399 0.399 0.5 1.0 0.0279
O6 O 0.580 0.378 0.5 1.0 0.0165
O7 O 0.66667 0.33333 0.170 0.5 0.0380
OH7 O1-(OH) 0.66667 0.33333 0.170 0.5 0.0380
OH8 O1-(OH) 0.421 0.402 -0.049 0.25 0.0114
OH9 O1-(OH) 0.492 0.606 0.074 0.25 0.0329
OH10 O1-(OH) 0.599 0.553 -0.158 0.25 0.0203
OH11 O1-(OH) 0.591 0.499 0.154 0.25 0.0367

File: zeolite_database/YUG0.cif
data_Yugawaralite
_cell_length_a         6.700
_cell_length_b         13.972
_cell_length_c         10.039
_cell_angle_alpha     90
_cell_angle_beta      111.07
_cell_angle_gamma     90


# setting 
_symmetry_space_group_name_H-M 'P1c1'


loop_
_symmetry_equiv_pos_as_xyz
'x,y,z'
'x,-y,z+1/2'


loop_
_atom_site_label
_atom_site_type_symbol
_atom_site_fract_x
_atom_site_fract_y
_atom_site_fract_z
_atom_site_occupancy
_atom_site_U_iso_or_equiv
CA1 Ca 0.05134 0.21654 0.42364 1.0 0.0056
SI1 Si 0.34121 0.14798 0.98083 1.0 0.0032
SI2 Si 0.71051 0.03650 0.19124 1.0 0.0033
SI3 Si 0.40911 0.12450 0.69431 1.0 0.0028
SI4 Si 0.02736 0.47598 0.43748 1.0 0.0028
SI5 Si 0.36039 0.37327 0.96046 1.0 0.0030
SI6 Si 0.74211 0.49757 0.62097 1.0 0.0030
AL1 Al 0.0 0.00710 0.0 1.0 0.0027
AL2 Al 0.39614 0.35598 0.65361 1.0 0.0027
O1 O 0.10689 0.1038 0.94844 1.0 0.0068
O2 O 0.85591 0.04834 0.09817 1.0 0.0073
O3 O 0.19153 0.07642 0.59056 1.0 0.0061
O4 O 0.50365 0.10778 0.13425 1.0 0.0052
O5 O 0.43489 0.11736 0.86004 1.0 0.0082
O6 O 0.61915 0.07317 0.67971 1.0 0.0058
O7 O 0.84451 0.06416 0.35574 1.0 0.0056
O8 O 0.33904 0.26252 -0.00394 1.0 0.0081
O9 O 0.39913 0.23277 0.63939 1.0 0.0060
O10 O 0.16380 0.42664 0.98834 1.0 0.0060
O11 O 0.83032 0.48293 0.49303 1.0 0.0062
O12 O 0.17154 0.38236 0.49904 1.0 0.0053
O13 O 0.57911 0.41154 0.08345 1.0 0.0061
O14 O 0.36053 0.39320 0.80583 1.0 0.0068
O15 O 0.62998 0.40026 0.64000 1.0 0.0061
O16 O 0.93634 0.47014 0.26478 1.0 0.0051
O100 O 0.98759 0.24929 0.17041 0.774 0.0123
O101 O 0.04165 0.27602 0.20621 0.182 0.0480
H11 H 0.95821 0.19582 0.10667 0.825 0.0380
H12 H 0.03505 0.30007 0.12817 0.883 0.0450
H13 H 0.05913 0.34986 0.21315 0.157 0.0566
O20 O 0.90310 0.23331 0.61844 1.0 0.0113
H21 H 0.87936 0.18305 0.67456 1.0 0.0412
H22 H 0.81676 0.28638 0.62799 1.0 0.0299
O30 O 0.70811 0.29016 0.32835 0.978 0.0119
H31 H 0.59175 0.27280 0.34773 0.482 0.0380
H32 H 0.65286 0.33338 0.39098 0.417 0.0428
H33 H 0.66062 0.32229 0.23748 1.001 0.0293
O40 O 0.36920 0.15938 0.36919 0.887 0.0156
O41 O 0.33283 0.12668 0.35814 0.128 0.0171
H41 H 0.39007 0.14373 0.28329 0.910 0.0317
H42 H 0.49359 0.13517 0.44553 0.704 0.0365
H43 H 0.45146 0.15376 0.40785 0.314 0.2025
H51 H 0.90889 0.20607 0.91977 0.098 0.0180
H52 H 0.87863 0.31721 0.90312 0.119 0.0621
O50 O 0.81646 0.25961 0.92491 0.119 0.0180

File: zeolite_database/ZON0.cif
data_Tetramethylammonium_ZAPO-M1
_cell_length_a         14.226
_cell_length_b         15.117
_cell_length_c         17.557
_cell_angle_alpha     90
_cell_angle_beta      90
_cell_angle_gamma     90


# setting 
# _symmetry_space_group_name_H-M 'Pbca'


loop_
_symmetry_equiv_pos_as_xyz
'x,y,z'
'x+1/2,-y+1/2,-z'
'-x,y+1/2,-z+1/2'
'-x+1/2,-y,z+1/2'
'-x,-y,-z'
'-x-1/2,y-1/2,z'
'x,-y-1/2,z-1/2'
'x-1/2,y,-z-1/2'


loop_
_atom_site_label
_atom_site_type_sumbol
_atom_site_fract_x
_atom_site_fract_y
_atom_site_fract_z
_atom_site_occupancy
_atom_site_U_iso_or_equiv
AL1 Al 0.0532 0.7242 0.3410 0.639 0.0198
AL2 Al 0.5553 0.9022 0.4377 0.794 0.0198
AL3 Al 0.4234 0.6045 0.4306 0.814 0.0198
AL4 Al 0.2111 0.8403 0.5378 0.877 0.0198
ZN1 Zn 0.0532 0.7242 0.3410 0.361 0.0214
ZN2 Zn 0.5553 0.9022 0.4377 0.206 0.0214
ZN3 Zn 0.4234 0.6045 0.4306 0.186 0.0214
ZN4 Zn 0.2111 0.8403 0.5378 0.123 0.0214
P1 P 0.4499 0.4048 0.4262 1.0 0.0285
P2 P 0.5849 0.1002 0.4250 1.0 0.0285
P3 P 0.5607 0.7292 0.3412 1.0 0.0285
P4 P 0.2147 0.6608 0.4506 1.0 0.0285
O1 O 0.0432 0.0001 0.3975 1.0 0.0438
O2 O -0.5552 -0.0084 0.6006 1.0 0.0438
O3 O 0.0523 -0.1605 0.3570 1.0 0.0438
O4 O -0.0558 0.3285 0.3629 1.0 0.0438
O5 O -0.0494 -0.3296 0.3703 1.0 0.0438
O6 O 0.0279 0.1831 0.3709 1.0 0.0438
O7 O 0.1970 0.1063 0.4270 1.0 0.0438
O8 O -0.3063 0.1053 0.4351 1.0 0.0438
O9 O -0.4573 0.1168 0.5049 1.0 0.0438
O10 O 0.0359 0.1174 0.5247 1.0 0.0438
O11 O 0.3383 0.1058 0.5102 1.0 0.0438
O12 O -0.0722 0.2158 0.2574 1.0 0.0438
O13 O 0.3486 0.1715 0.3817 1.0 0.0438
O14 O 0.2528 0.2463 0.4864 1.0 0.0438
O15 O 0.1399 -0.1002 0.4770 1.0 0.0438
O16 O -0.1496 0.1936 0.3819 1.0 0.0438
N1 N 0.3047 0.9264 0.2574 1.0 0.0559
C1 C 0.2179 0.9808 0.2397 1.333 0.1576
C2 C 0.3954 0.9835 0.2517 1.333 0.1576
C3 C 0.3024 0.8446 0.2023 1.333 0.1576
C4 C 0.3006 0.8984 0.3392 1.333 0.1576
